Repository: farshadj101/optical-loss-calc

# optical-loss-calc
An interactive web application built with Streamlit for simulating optical properties in thin-film material stacks. The app allows users to configure multi-layer systems, calculate reflection, transmission, and absorption, and visualize optical losses.

### Features:
- Configure materials and thicknesses for each layer in a stack.
- Calculate reflection, transmission, and absorption using the Transfer Matrix Method (TMM).
- Visualize results with intuitive plots.
- Analyze absorption per layer and compute photocurrent density.

### Usage:
1. Select materials from the pre-loaded library.
2. Configure the thickness and order of layers.
3. Click "Calculate and Plot" to generate results.

### References:
- Solar Spectrum: [AM1.5G Solar Spectrum](https://rredc.nrel.gov/solar/spectra/am1.5/)
- Refractive Index Library ([PV Lighthouse](https://www.pvlighthouse.com.au/refractive-index-library))
- Thin-film optics modeling: `tmm` Python library ([GitHub link](https://github.com/sbyrnes321/tmm))

File: data/Ag.csv
"λ,n (nm)",n,"λ,k (nm)",k,α (cm⁻¹),Reference,Details
206.6,1.125,206.6,1.27,772472.9274073645," E. Palik, 'Handbook of Optical Constants of Solids Vol I', <i>Academic Press</i>, pp.355-356, (1985)",-
213.8,1.173,213.8,1.29,758214.1296783598,,
221.4,1.208,221.4,1.3,737862.7732008548,,
229.6,1.238,229.6,1.31,716983.6892339075,,
238.4,1.265,238.4,1.33,701060.1055829573,,
248,1.298,248,1.35,684056.4648945518,,
253,1.32,253,1.35,670537.56242628,,
258.3,1.343,258.3,1.35,656778.9519699917,,
263.8,1.372,263.8,1.35,643085.6834490099,,
269.5,1.404,269.5,1.33,620158.5497995437,,
275.5,1.441,275.5,1.31,597529.7823887664,,
281.8,1.476,281.8,1.26,561874.6264759601,,
288.3,1.502,288.3,1.19,518695.14502557804,,
295.2,1.519,295.2,1.08,459745.26637899416,,
298.8,1.522,298.8,0.992,417196.77541647584,,
302.4,1.496,302.4,0.882,366519.14291880926,,
306.1,1.432,306.1,0.766,314467.16401826614,,
310,1.323,310,0.647,262272.3157254963,,
311.5,1.246,311.5,0.586,236401.065169004,,
313.9,1.149,313.9,0.54,216178.40496189726,,
315.5,1.044,315.5,0.514,204726.29146689744,,
317.9,0.932,317.9,0.504,199227.76941292934,,
319.5,0.815,319.5,0.526,206882.97161667998,,
322,0.708,322,0.565,220496.875686737,,
323.7,0.616,323.7,0.609,236420.13296709105,,
326.3,0.526,326.3,0.663,255332.63001287566,,
330.6,0.371,330.6,0.813,309027.8073041139,,
332.4,0.321,332.4,0.902,341000.79103946977,,
335.1,0.294,335.1,0.986,369753.5489632391,,
339.7,0.259,339.7,1.12,414316.6054778416,,
344.4,0.238,344.4,1.24,452447.7224682165,,
354.2,0.209,354.2,1.44,510885.7618485943,,
364.7,0.186,364.7,1.61,554753.4052404243,,
375.7,0.2,375.7,1.67,558579.6892728193,,
387.5,0.192,387.5,1.81,586971.1177287768,,
400,0.173,400,1.95,612610.5674500098,,
413.3,0.173,413.3,2.11,641544.6889982544,,
427.5,0.16,427.5,2.26,664327.4289696311,,
442.8,0.157,442.8,2.4,681104.0983392505,,
459.2,0.144,459.2,2.56,700564.2154346579,,
476.9,0.132,476.9,2.72,716723.1719659669,,
495.9,0.13,495.9,2.88,729807.3678030736,,
516.6,0.13,516.6,3.07,746781.9935362496,,
539.1,0.129,539.1,3.25,757571.9624683234,,
563.6,0.12,563.6,3.45,769233.1195801835,,
590.4,0.121,590.4,3.66,779012.8124755179,,
619.9,0.131,619.9,3.88,786538.4414214162,,
652.6,0.14,652.6,4.15,799117.9596933891,,
688.8,0.14,688.8,4.44,810027.3740963232,,
729.3,0.148,729.3,4.74,816736.5516531261,,
774.9,0.143,774.9,5.09,825433.3001301871,,
826.6,0.145,826.6,5.5,836136.4430072035,,
885.6,0.163,885.6,5.95,844285.2885663627,,
953.7,0.198,953.7,6.43,847245.077595989,,
1033,0.226,1033,6.99,850328.4665476343,,
1127,0.251,1127,7.67,855226.8199834505,,
1240,0.329,1240,8.49,860391.0202895917,,
1265,0.375,1265,7.78,772856.6275076235,,
1291,0.383,1291,7.92,770919.0957840794,,
1305,0.358,1305,8.95,861831.5478813378,,
1319,0.392,1319,8.06,767891.9420146699,,
1348,0.401,1348,8.21,765355.3616015491,,
1378,0.411,1378,8.37,763283.9045151399,,
1409,0.421,1409,8.37,746490.5751752043,,
1442,0.431,1442,8.7,758165.2173711845,,
1476,0.442,1476,8.88,756025.5491565682,,
1512,0.455,1512,9.08,754647.1241956435,,
1550,0.469,1550,9.32,755603.7040375967,,
1590,0.485,1590,9.57,756353.2501850144,,
1631,0.501,1631,9.84,758142.7764886222,,
1675,0.519,1675,10.1,757733.3922688217,,
1722,0.537,1722,10.4,758944.5667208793,,
1771,0.557,1771,10.7,759233.0071916609,,
1823,0.578,1823,11.1,765149.2804135317,,
1879,0.6,1879,11.4,762408.8611159903,,
1937,0.624,1937,11.8,765530.0632392269,,
2000,0.65,2000,12.2,766548.6074759095,,

File: data/Al.csv
"λ,n (nm)",n,"λ,k (nm)",k,α (cm⁻¹),Reference,Details
206.6,0.13,206.6,2.39,1453708.8948847253," E. Palik, 'Handbook of Optical Constants of Solids Vol I', <i>Academic Press</i>, pp.397-400, (1985)",-
215.6,0.141,215.6,2.51,1462968.0075158407,,
225.4,0.155,225.4,2.64,1471837.551992379,,
236.2,0.172,236.2,2.79,1484342.6762939075,,
248,0.19,248,2.94,1489722.9679925793,,
261,0.209,261,3.11,1497372.1306765145,,
275.5,0.233,275.5,3.3,1505227.6960938391,,
291.7,0.261,291.7,3.51,1512100.1322043436,,
300,0.276,300,3.61,1512153.2639278872,,
310,0.294,310,3.74,1516071.8096033325,,
317.9,0.31,317.9,3.84,1517925.8621937472,,
326.3,0.326,326.3,3.95,1521212.5015850058,,
335.1,0.344,335.1,4.06,1522514.6133780433,,
344.4,0.364,344.4,4.17,1521537.9053971474,,
350,0.375,350,4.24,1522326.0401395115,,
354.2,0.385,354.2,4.3,1525561.6499645524,,
364.7,0.407,364.7,4.43,1526433.2827422852,,
375.7,0.432,375.7,4.56,1525223.5826850634,,
387.5,0.46,387.5,4.71,1527422.0798356568,,
400,0.49,400,4.86,1526814.0296446397,,
413.3,0.523,413.3,5.02,1526329.0705076952,,
427.5,0.558,427.5,5.2,1528540.987009771,,
442.8,0.598,442.8,5.38,1526808.3537771534,,
450,0.618,450,5.47,1527512.1613454374,,
459.2,0.644,459.2,5.58,1527011.0633302308,,
476.9,0.695,476.9,5.8,1528306.7637509585,,
495.9,0.755,495.9,6.03,1528034.1763376854,,
500,0.769,500,6.08,1528070.6667060754,,
506.1,0.789,506.1,6.15,1527033.7735291233,,
516.6,0.826,516.6,6.28,1527619.1919894621,,
527.6,0.867,527.6,6.42,1529114.8473120902,,
539.1,0.912,539.1,6.55,1526798.8782053902,,
550,0.958,550,6.69,1528527.6256375068,,
551,0.963,551,6.7,1528034.1763376854,,
563.6,1.02,563.6,6.85,1527317.9330794946,,
576.7,1.08,576.7,7,1525309.4208516423,,
590.4,1.15,590.4,7.15,1521841.9697267632,,
600,1.2,600,7.26,1520530.84433746,,
604.8,1.22,604.8,7.31,1518852.0038188752,,
619.9,1.3,619.9,7.48,1516316.3767608749,,
635.8,1.39,635.8,7.65,1511996.464294553,,
650,1.47,650,7.79,1506031.1859362763,,
652.6,1.49,652.6,7.82,1505807.8180246511,,
670.2,1.6,670.2,8.01,1501889.4154135624,,
688.8,1.74,688.8,8.21,1497820.88768712,,
700,1.83,700,8.31,1491807.7115046391,,
708.5,1.91,708.5,8.39,1488099.4982988492,,
729.3,2.14,729.3,8.57,1476673.4699720023,,
750,2.4,750,8.62,1444294.8626103476,,
751.4,2.41,751.4,8.62,1441603.8687220663,,
774.9,2.63,774.9,8.6,1394641.7251708466,,
799.9,2.8,799.9,8.45,1327488.8322457182,,
825,2.75,825,8.31,1265776.240064542,,
826.6,2.74,826.6,8.31,1263326.1529799749,,
850,2.61,850,8.22,1215241.9582356755,,
855.1,2.58,855.1,8.21,1206524.4152016,,
875,2.38,875,8.18,1174776.1328623774,,
885.6,2.24,885.6,8.21,1164971.8015344266,,
900,2.06,900,8.3,1158898.623324235,,
918.4,1.86,918.4,8.44,1154836.3238805686,,
925,1.77,925,8.49,1153389.0434152365,,
950,1.49,950,8.88,1174624.958479047,,
953.7,1.47,953.7,8.95,1179291.3599508712,,
991.9,1.37,991.9,9.49,1202287.0967866576,,
1000,1.35,1000,9.58,1203858.3048556088,,
1033,1.26,1033,10,1216492.7990667156,,
1078,1.21,1078,10.6,1235654.2533599928,,
1127,1.2,1127,11.2,1248831.8622965638,,
1181,1.21,1181,11.8,1255573.0165066745,,
1200,1.21,1200,12,1256637.0614359174,,
1240,1.21,1240,12.5,1266771.231286207,,
1305,1.23,1305,13.2,1271081.165590353,,
1378,1.26,1378,14,1276699.4818652282,,
1459,1.33,1459,14.9,1283337.3691155016,,
1500,1.38,1500,15.4,1290147.3830742086,,
1550,1.44,1550,16,1297173.740837076,,
1653,1.59,1653,17.1,1299969.3738992251,,
1771,1.77,1771,18.3,1298501.3113651772,,
1907,1.99,1907,19.8,1304741.1545060915,,

File: data/CIGS (CuIn(1-x)Ga(x)Se2 with x = 0 [Pau03]).csv
"λ,n (nm)",n,"λ,k (nm)",k,α (cm⁻¹),Reference,Details
269.5652174,2.81,269.5652174,1.26,587376.4845038408,No reference information available.,Thermal evaporation.
275.5555556,2.78,275.5555556,1.16,529003.6660997969,,
281.8181818,2.74,281.8181818,1.08,481575.7513168339,,
288.372093,2.69,288.372093,1.02,444484.6896695499,,
295.2380952,2.64,295.2380952,0.99,421378.7824294154,,
302.4390244,2.6,302.4390244,0.99,411345.95420998795,,
310,2.56,310,0.99,401313.1260714703,,
317.9487179,2.54,317.9487179,1.02,403137.2767062935,,
326.3157895,2.54,326.3157895,1.05,404353.37699394807,,
335.1351351,2.58,335.1351351,1.08,404961.4272600303,,
344.4444444,2.64,344.4444444,1.06,386719.92153695266,,
354.2857143,2.64,354.2857143,1.03,365336.8230882108,,
364.7058824,2.63,364.7058824,1.02,351453.0103626965,,
375.7575758,2.63,375.7575758,1.06,354493.26132310875,,
387.5,2.67,387.5,1.11,359965.71308228857,,
400,2.74,400,1.15,361283.1551628262,,
413.3333333,2.86,413.3333333,1.18,358749.6127291852,,
427.5862069,3.03,427.5862069,1.12,329157.8367347536,,
442.8571429,3.14,442.8571429,0.96,272406.485549424,,
459.2592593,3.14,459.2592593,0.8,218898.0687468382,,
476.9230769,3.11,476.9230769,0.71,187076.7754453991,,
496,3.08,496,0.64,162146.7176046345,,
516.6666667,3.05,516.6666667,0.58,141067.6443069309,,
539.1304348,3.02,539.1304348,0.54,125866.38953653733,,
563.6363636,3,563.6363636,0.51,113705.38572758577,,
590.4761905,2.99,590.4761905,0.48,102152.43208680066,,
620,2.98,620,0.46,93234.36262266483,,
635.8974359,2.97,635.8974359,0.45,88927.34043593315,,
652.6315789,2.97,652.6315789,0.43,82796.16768287588,,
670.2702703,2.96,670.2702703,0.42,78742.49973325801,,
688.8888889,2.96,688.8888889,0.41,74790.17349393135,,
708.5714286,2.96,708.5714286,0.4,70939.18894916713,,
729.4117647,2.96,729.4117647,0.39,67189.54610796226,,
751.5151515,2.96,751.5151515,0.38,63541.24496259721,,
775,2.96,775,0.37,59994.28551371476,,
800,2.97,800,0.36,56548.667764616286,,
826.6666667,2.97,826.6666667,0.35,53204.39171187536,,
855.1724138,2.98,855.1724138,0.34,49961.4573615251,,
885.7142857,2.99,885.7142857,0.33,46819.864709093374,,
918.5185185,3,918.5185185,0.32,43779.61375413397,,
953.8461538,3.01,953.8461538,0.3,39523.26241804207,,
992,3.03,992,0.27,34202.82324472759,,
1033.333333,3.02,1033.333333,0.24,29186.409178249178,,
1078.26087,3.02,1078.26087,0.22,25639.44971089434,,
1127.272727,3.03,1127.272727,0.21,23409.932359832794,,
1180.952381,3.07,1180.952381,0.18,19153.581016275126,,
1240,3.05,1240,0.05,5067.084925144827,,
1305.263158,2.98,1305.263158,0.04,3850.984542799506,,
1377.777778,2.95,1377.777778,0.04,3648.301145515841,,
1458.823529,2.92,1458.823529,0.04,3445.6177500710364,,
1550,2.9,1550,0.04,3242.93435209269,,
1653.333333,2.89,1653.333333,0.03,2280.1882167748877,,

File: data/CIGS (CuIn(1-x)Ga(x)Se2 with x = 0.31 [Pau03]).csv
"λ,n (nm)",n,"λ,k (nm)",k,α (cm⁻¹),Reference,Details
269.5652174,2.73,269.5652174,1.33,620008.5114207208,No reference information available.,Thermal evaporation.
275.5555556,2.72,275.5555556,1.24,565486.6775549552,,
281.8181818,2.7,281.8181818,1.17,521707.06392656994,,
288.372093,2.67,288.372093,1.12,488061.6200293097,,
295.2380952,2.63,295.2380952,1.09,463942.29580612405,,
302.4390244,2.61,302.4390244,1.08,448741.0409563505,,
310,2.59,310,1.08,437796.1375325131,,
317.9487179,2.59,317.9487179,1.09,430803.5604018235,,
326.3157895,2.61,326.3157895,1.1,423608.29970794567,,
335.1351351,2.64,335.1351351,1.08,404961.4272600303,,
344.4444444,2.65,344.4444444,1.05,383071.6203903776,,
354.2857143,2.64,354.2857143,1.04,368883.78253566916,,
364.7058824,2.63,364.7058824,1.05,361789.86360865814,,
375.7575758,2.65,375.7575758,1.1,367870.3655239808,,
387.5,2.7,387.5,1.13,366451.58178647386,,
400,2.79,400,1.16,364424.747816416,,
413.3333333,2.92,413.3333333,1.14,346588.60890785686,,
427.5862069,3.05,427.5862069,1.04,305646.5626822712,,
442.8571429,3.1,442.8571429,0.91,258218.64776039156,,
459.2592593,3.1,459.2592593,0.79,216161.84288750275,,
476.9230769,3.07,476.9230769,0.71,187076.7754453991,,
496,3.05,496,0.64,162146.7176046345,,
516.6666667,3.03,516.6666667,0.59,143499.8450708435,,
539.1304348,3.01,539.1304348,0.55,128197.24860202876,,
563.6363636,2.99,563.6363636,0.52,115934.90309479334,,
590.4761905,2.98,590.4761905,0.49,104280.60775527569,,
620,2.97,620,0.47,95261.19659272274,,
635.8974359,2.97,635.8974359,0.45,88927.34043593315,,
652.6315789,2.97,652.6315789,0.44,84721.65995457067,,
670.2702703,2.96,670.2702703,0.43,80617.32115547845,,
688.8888889,2.97,688.8888889,0.42,76614.32406695407,,
708.5714286,2.97,708.5714286,0.4,70939.18894916713,,
729.4117647,2.97,729.4117647,0.39,67189.54610796226,,
751.5151515,2.97,751.5151515,0.38,63541.24496259721,,
775,2.98,775,0.37,59994.28551371476,,
800,2.98,800,0.36,56548.667764616286,,
826.6666667,3,826.6666667,0.34,51684.26623439321,,
855.1724138,3.01,855.1724138,0.32,47022.5481049648,,
885.7142857,3.02,885.7142857,0.28,39725.9458137762,,
918.5185185,3.01,918.5185185,0.26,35570.936175233845,,
953.8461538,3.02,953.8461538,0.24,31618.609934433654,,
992,3.03,992,0.21,26602.19585701034,,
1033.333333,3.05,1033.333333,0.15,18241.505736405736,,
1078.26087,3.01,1078.26087,0.08,9323.436258507034,,
1127.272727,2.96,1127.272727,0.06,6688.55210280937,,
1180.952381,2.92,1180.952381,0.05,5320.439171187535,,
1240,2.9,1240,0.05,5067.084925144827,,
1305.263158,2.88,1305.263158,0.05,4813.730678499382,,
1377.777778,2.86,1377.777778,0.04,3648.301145515841,,
1458.823529,2.85,1458.823529,0.04,3445.6177500710364,,
1550,2.84,1550,0.04,3242.93435209269,,
1653.333333,2.83,1653.333333,0.03,2280.1882167748877,,

File: data/CIGS (CuIn(1-x)Ga(x)Se2 with x = 0.45 [Pau03]).csv
"λ,n (nm)",n,"λ,k (nm)",k,α (cm⁻¹),Reference,Details
269.5652174,2.8,269.5652174,1.3,606023.3570277722,No reference information available.,Thermal evaporation.
275.5555556,2.78,275.5555556,1.22,556365.9246911657,,
281.8181818,2.74,281.8181818,1.16,517248.0291921549,,
288.372093,2.71,288.372093,1.12,488061.6200293097,,
295.2380952,2.68,295.2380952,1.1,468198.6471437949,,
302.4390244,2.66,302.4390244,1.09,452896.0505948352,,
310,2.65,310,1.09,441849.80547262897,,
317.9487179,2.66,317.9487179,1.1,434755.8866440421,,
326.3157895,2.69,326.3157895,1.09,419757.31516514614,,
335.1351351,2.7,335.1351351,1.06,397462.1415700297,,
344.4444444,2.7,344.4444444,1.03,375775.01809722756,,
354.2857143,2.68,354.2857143,1.04,368883.78253566916,,
364.7058824,2.69,364.7058824,1.06,365235.48135731206,,
375.7575758,2.73,375.7575758,1.1,367870.3655239808,,
387.5,2.8,387.5,1.13,366451.58178647386,,
400,2.91,400,1.13,354999.9698556466,,
413.3333333,3.04,413.3333333,1.06,322266.6012652003,,
427.5862069,3.12,427.5862069,0.94,276257.47011666815,,
442.8571429,3.14,442.8571429,0.8,227005.40462452002,,
459.2592593,3.12,459.2592593,0.7,191535.8101534834,,
476.9230769,3.09,476.9230769,0.62,163362.8179945739,,
496,3.05,496,0.57,144411.92036662757,,
516.6666667,3.03,516.6666667,0.52,126474.43972345529,,
539.1304348,3,539.1304348,0.49,114212.09420908015,,
563.6363636,2.98,563.6363636,0.46,102557.79889154795,,
590.4761905,2.97,590.4761905,0.43,91511.55374442559,,
620,2.96,620,0.41,83100.19277237516,,
635.8974359,2.96,635.8974359,0.4,79046.52483194057,,
652.6315789,2.96,652.6315789,0.39,75094.19859609673,,
670.2702703,2.95,670.2702703,0.38,71243.2140443763,,
688.8888889,2.96,688.8888889,0.37,67493.5712018405,,
708.5714286,2.96,708.5714286,0.35,62071.790330521246,,
729.4117647,2.96,729.4117647,0.34,58575.5017351466,,
751.5151515,2.97,751.5151515,0.33,55180.55483593969,,
775,2.97,775,0.31,50265.482457436694,,
800,2.98,800,0.29,45553.093477052,,
826.6666667,2.99,826.6666667,0.27,41043.38789201814,,
855.1724138,2.98,855.1724138,0.24,35266.91107872359,,
885.7142857,2.98,885.7142857,0.22,31213.243139395578,,
918.5185185,3,918.5185185,0.2,27362.258596333726,,
953.8461538,3.01,953.8461538,0.15,19761.631209021034,,
992,2.98,992,0.09,11400.941081575862,,
1033.333333,2.94,1033.333333,0.06,7296.602294562294,,
1078.26087,2.9,1078.26087,0.05,5827.147661566895,,
1127.272727,2.87,1127.272727,0.05,5573.793419007809,,
1180.952381,2.85,1180.952381,0.04,4256.351336950029,,
1240,2.84,1240,0.04,4053.667940115862,,
1305.263158,2.82,1305.263158,0.04,3850.984542799506,,
1377.777778,2.81,1377.777778,0.03,2736.2258591368804,,
1458.823529,2.8,1458.823529,0.03,2584.213312553277,,
1550,2.79,1550,0.03,2432.200764069517,,
1653.333333,2.78,1653.333333,0.03,2280.1882167748877,,

File: data/CIGS (CuIn(1-x)Ga(x)Se2 with x = 0.66 [Pau03]).csv
"λ,n (nm)",n,"λ,k (nm)",k,α (cm⁻¹),Reference,Details
269.5652174,2.78,269.5652174,1.32,615346.793289738,No reference information available.,Thermal evaporation.
275.5555556,2.75,275.5555556,1.26,574607.4304187448,,
281.8181818,2.71,281.8181818,1.2,535084.1681298154,,
288.372093,2.68,288.372093,1.18,514207.7782451655,,
295.2380952,2.66,295.2380952,1.18,502249.4578451617,,
302.4390244,2.66,302.4390244,1.18,490291.1373411977,,
310,2.68,310,1.18,478332.8169336717,,
317.9487179,2.72,317.9487179,1.17,462422.17033957195,,
326.3157895,2.74,326.3157895,1.12,431310.2687935447,,
335.1351351,2.72,335.1351351,1.09,408711.07010503055,,
344.4444444,2.7,344.4444444,1.09,397664.8249766777,,
354.2857143,2.69,354.2857143,1.13,400806.4175627943,,
364.7058824,2.73,364.7058824,1.18,406582.8943411587,,
375.7575758,2.81,375.7575758,1.22,408001.67812659685,,
387.5,2.94,387.5,1.23,398880.9253074008,,
400,3.1,400,1.17,367566.3404700058,,
413.3333333,3.21,413.3333333,1.01,307065.3464885399,,
427.5862069,3.22,427.5862069,0.85,249807.28680762547,,
442.8571429,3.19,442.8571429,0.73,207142.4317198745,,
459.2592593,3.15,459.2592593,0.64,175118.45499747057,,
476.9230769,3.11,476.9230769,0.58,152823.28134976266,,
496,3.07,496,0.53,134277.75051633795,,
516.6666667,3.04,516.6666667,0.5,121610.03819563008,,
539.1304348,3.02,539.1304348,0.47,109550.37607809728,,
563.6363636,3.01,563.6363636,0.44,98098.76415713281,,
590.4761905,2.99,590.4761905,0.42,89383.37807595058,,
620,2.98,620,0.39,79046.52483225931,,
635.8974359,2.98,635.8974359,0.38,75094.19859034354,,
652.6315789,2.98,652.6315789,0.37,71243.21405270716,,
670.2702703,2.99,670.2702703,0.36,67493.57119993545,,
688.8888889,2.99,688.8888889,0.35,63845.27005579507,,
708.5714286,3,708.5714286,0.33,58524.830883062896,,
729.4117647,3.01,729.4117647,0.31,53407.07511145719,,
751.5151515,3.01,751.5151515,0.28,46819.86470928216,,
775,3,775,0.26,42158.14657720497,,
800,3,800,0.24,37699.11184307752,,
826.6666667,3.02,826.6666667,0.22,33442.760504607366,,
855.1724138,3.04,855.1724138,0.16,23511.2740524824,,
885.7142857,2.99,885.7142857,0.11,15606.621569697789,,
918.5185185,2.99,918.5185185,0.09,12313.016368350178,,
953.8461538,2.94,953.8461538,0.04,5269.76832240561,,
992,2.9,992,0.04,5067.084925144828,,
1033.333333,2.87,1033.333333,0.04,4864.401529708197,,
1078.26087,2.85,1078.26087,0.04,4661.718129253517,,
1127.272727,2.83,1127.272727,0.03,3344.276051404685,,
1180.952381,2.82,1180.952381,0.03,3192.2635027125207,,
1240,2.81,1240,0.03,3040.2509550868963,,
1305.263158,2.79,1305.263158,0.03,2888.238407099629,,
1377.777778,2.78,1377.777778,0.03,2736.2258591368804,,
1458.823529,2.77,1458.823529,0.02,1722.8088750355182,,
1550,2.76,1550,0.02,1621.467176046345,,
1653.333333,2.76,1653.333333,0.02,1520.1254778499253,,

File: data/CIGS (CuIn(1-x)Ga(x)Se2 with x = 1.0 [Pau03]).csv
"λ,n (nm)",n,"λ,k (nm)",k,α (cm⁻¹),Reference,Details
269.5652174,2.67,269.5652174,1.3,606023.3570277722,No reference information available.,Thermal evaporation.
275.5555556,2.66,275.5555556,1.28,583728.1832825345,,
281.8181818,2.65,281.8181818,1.27,566297.4112707213,,
288.372093,2.66,288.372093,1.27,553427.0155689493,,
295.2380952,2.68,295.2380952,1.27,540556.6198841996,,
302.4390244,2.73,302.4390244,1.26,523531.2144490755,,
310,2.78,310,1.2,486440.1528139034,,
317.9487179,2.77,317.9487179,1.13,446612.86537069763,,
326.3157895,2.74,326.3157895,1.11,427459.28425074514,,
335.1351351,2.71,335.1351351,1.12,419959.99864003144,,
344.4444444,2.71,344.4444444,1.16,423202.93300270283,,
354.2857143,2.77,354.2857143,1.22,432729.05258991953,,
364.7058824,2.85,364.7058824,1.27,437593.45407904364,,
375.7575758,3,375.7575758,1.29,431411.6104781229,,
387.5,3.18,387.5,1.2,389152.1222511228,,
400,3.31,400,1.02,320442.4506661589,,
413.3333333,3.3,413.3333333,0.84,255381.08024789454,,
427.5862069,3.27,427.5862069,0.71,208662.55721578124,,
442.8571429,3.22,442.8571429,0.62,175929.18858400302,,
459.2592593,3.18,459.2592593,0.55,150492.42226345127,,
476.9230769,3.14,476.9230769,0.5,131744.20806014023,,
496,3.11,496,0.46,116542.95327833104,,
516.6666667,3.08,516.6666667,0.42,102152.43208432925,,
539.1304348,3.06,539.1304348,0.39,90903.50355416583,,
563.6363636,3.05,563.6363636,0.36,80262.6252194723,,
590.4761905,3.04,590.4761905,0.34,72357.97272815049,,
620,3.04,620,0.31,62831.853071795864,,
635.8974359,3.05,635.8974359,0.28,55332.56738235841,,
652.6315789,3.04,652.6315789,0.24,46211.81452067491,,
670.2702703,3.02,670.2702703,0.23,43120.89271106987,,
688.8888889,3.03,688.8888889,0.22,40131.312606499756,,
708.5714286,3.04,708.5714286,0.18,31922.635027125212,,
729.4117647,3.03,729.4117647,0.14,24119.324243883897,,
751.5151515,2.99,751.5151515,0.08,13377.104202652046,,
775,2.94,775,0.07,11350.270232324416,,
800,2.92,800,0.07,10995.574287564279,,
826.6666667,2.89,826.6666667,0.06,9120.752864892918,,
855.1724138,2.87,855.1724138,0.06,8816.727769680898,,
885.7142857,2.86,885.7142857,0.06,8512.702674380613,,
918.5185185,2.84,918.5185185,0.05,6840.5646490834315,,
953.8461538,2.83,953.8461538,0.05,6587.210403007011,,
992,2.82,992,0.05,6333.856156431035,,
1033.333333,2.8,1033.333333,0.04,4864.401529708197,,
1078.26087,2.79,1078.26087,0.04,4661.718129253517,,
1127.272727,2.78,1127.272727,0.04,4459.034735206247,,
1180.952381,2.77,1180.952381,0.04,4256.351336950029,,
1240,2.77,1240,0.03,3040.2509550868963,,
1305.263158,2.76,1305.263158,0.03,2888.238407099629,,
1377.777778,2.75,1377.777778,0.03,2736.2258591368804,,
1458.823529,2.74,1458.823529,0.03,2584.213312553277,,
1550,2.74,1550,0.03,2432.200764069517,,
1653.333333,2.73,1653.333333,0.02,1520.1254778499253,,

File: data/CdS.csv
"λ,n (nm)",n,"λ,k (nm)",k,α (cm⁻¹),Reference,Details
300,1.4484,300,0.4334,181542.1674754422," Hossam ElAnzeery,  Ounsi El Daif,  Marie Buffière,  Souhaib Oueslati,  Khaled Ben Messaoud,  Dries Agten,  Guy Brammertz,  Rafik Guindi,  Bas Kniknie,  Marc Meuris and  Jef Poortmans, 'Refractive index extraction and thickness optimization of Cu<sub>2</sub>ZnSnSe<sub>4</sub> thin film solar cells', <i>physica status solidi (a)</i> <b>212</b>(9), pp.1984-1990, (2015)","Deposited by chemical bath deposition at 70 &deg;C using an aqueous solution of ammonia, thiourea, and cadmium sulfate."
310,1.4383,310,0.4126,167254.33920918047,,
320,1.4386,320,0.3917,153820.23030139026,,
330,1.4446,330,0.3695,140705.27096987015,,
340,1.4508,340,0.3431,126809.46346431272,,
350,1.4538,350,0.3145,112917.81594902744,,
360,1.4526,360,0.2861,99867.73979911553,,
370,1.4473,370,0.2601,88338.18910256273,,
380,1.4381,380,0.2355,77878.4284126733,,
390,1.4281,390,0.2177,70146.12519861518,,
400,1.4175,400,0.2044,64214.15383937537,,
410,1.4076,410,0.1956,59950.78273582082,,
420,1.3996,420,0.1909,57117.14643526585,,
430,1.3955,430,0.1893,55321.25482088818,,
440,1.3966,440,0.1871,53435.63504424093,,
450,1.3982,450,0.1811,50572.6604057877,,
460,1.3955,460,0.1776,48517.117850221504,,
470,1.3993,470,0.1811,48420.63230341375,,
480,1.4123,480,0.1778,46547.93115068877,,
490,1.4227,490,0.165,42315.329619780896,,
500,1.4267,500,0.1481,37221.589759731876,,
510,1.4258,510,0.1346,33165.362444955776,,
520,1.4227,520,0.1235,29845.130209103037,,
530,1.4189,530,0.1145,27148.10255366274,,
540,1.415,540,0.1073,24969.843831865543,,
550,1.4112,550,0.1013,23144.969876992443,,
560,1.4072,560,0.0957,21475.029782038797,,
570,1.404,570,0.0915,20172.33177568183,,
580,1.4012,580,0.0878,19022.885171391987,,
590,1.3985,590,0.0846,18018.897524996373,,
600,1.3962,600,0.0818,17132.15193757634,,
610,1.3941,610,0.0793,16336.281798666923,,
620,1.392,620,0.0767,15545.81655034433,,
630,1.3903,630,0.0746,14880.178537003083,,
640,1.3888,640,0.0727,14274.611619748623,,
650,1.3874,650,0.071,13726.343286453864,,
660,1.3862,660,0.0693,13194.689145077133,,
670,1.3851,670,0.0678,12716.416830650029,,
680,1.384,680,0.0662,12233.73139221437,,
690,1.383,690,0.0648,11801.461098702526,,
700,1.3822,700,0.0636,11417.445301046335,,
710,1.3822,710,0.0636,11256.636212299205,,
720,1.3808,720,0.0612,10681.415022205296,,
730,1.3801,730,0.0601,10345.737998945018,,
740,1.3795,740,0.059,10019.133327664746,,
750,1.379,750,0.058,9717.993275104429,,
760,1.3785,760,0.0571,9441.31265894617,,
770,1.3781,770,0.0562,9171.818552298513,,
780,1.3777,780,0.0553,8909.234550949517,,
790,1.3773,790,0.0544,8653.298245837203,,
800,1.3769,800,0.0536,8419.468311620645,,
810,1.3766,810,0.0528,8191.411956026721,,
820,1.3764,820,0.052,7968.917950569231,,
830,1.3761,830,0.0513,7766.9254520075365,,
840,1.3759,840,0.0506,7569.742298649692,,
850,1.3756,850,0.0499,7377.198748900267,,
860,1.3756,860,0.0499,7291.417368099102,,
870,1.3756,870,0.0499,7207.607973063478,,
880,1.3756,880,0.0499,7125.70333700594,,
890,1.3756,890,0.0499,7045.639254567671,,
900,1.3756,900,0.05,6981.317007977319,,

File: data/CdTe.csv
"λ,n (nm)",n,"λ,k (nm)",k,α (cm⁻¹),Reference,Reference text,Details
229.60037,1.881485,229.60037,2.434325,1332342.371477881,No reference information available.,No reference information available.,Grown by Bridgman method.
230.02634,1.862273,230.02634,2.429003,1326967.6821093739,,,
230.4539,1.843483,230.4539,2.423274,1321381.8114660073,,,
230.88306,1.921141,230.88306,2.443622,1330000.550642459,,,
231.3138,1.901112,231.3138,2.439209,1325126.4861793988,,,
231.74617,1.962359,231.74617,2.45091,1328999.025202403,,,
232.18015,1.941563,232.18015,2.447533,1324687.1779897786,,,
232.61575,2.005007,232.61575,2.455929,1326742.2354914707,,,
233.05301,1.983515,233.05301,2.453719,1323061.3214347577,,,
233.4919,2.07125,233.4919,2.458647,1323226.6049435693,,,
233.93245,2.048903,233.93245,2.458424,1320614.8660109078,,,
234.37466,2.026813,234.37466,2.457508,1317632.047583667,,,
234.81856,2.116571,234.81856,2.456901,1314816.3641234178,,,
235.26413,2.093817,235.26413,2.458148,1312992.2862846018,,,
235.7114,2.16247,235.7114,2.452063,1307256.7736544518,,,
236.16037,2.139469,236.16037,2.45488,1306270.476023477,,,
236.61107,2.208592,236.61107,2.443966,1297985.868746248,,,
237.06348,2.185526,237.06348,2.44843,1297875.100935641,,,
237.51762,2.277316,237.51762,2.425481,1283251.876811771,,,
237.97351,2.254541,237.97351,2.432498,1284498.908583878,,,
238.43115,2.231614,238.43115,2.438659,1285280.5850260137,,,
238.89055,2.322194,238.89055,2.408884,1267146.3610008843,,,
239.35173,2.299887,239.35173,2.417608,1269285.0863555341,,,
239.8147,2.365795,239.8147,2.388929,1251806.798556988,,,
240.27945,2.344183,240.27945,2.399319,1254819.410318845,,,
240.74602,2.407674,240.74602,2.365757,1234868.9812406667,,,
241.21439,2.386977,241.21439,2.377733,1238710.2651708333,,,
241.6846,2.447404,241.6846,2.339592,1216468.9085853964,,,
242.15663,2.427832,242.15663,2.353032,1221072.1704975325,,,
242.63052,2.484603,242.63052,2.310727,1196776.5584727894,,,
243.10626,2.466341,243.10626,2.325476,1202058.4443525854,,,
243.58388,2.518944,243.58388,2.279524,1175995.0374518412,,,
244.06339,2.502148,244.06339,2.295394,1181855.7346915635,,,
244.54477,2.550169,244.54477,2.246392,1154348.727929513,,,
245.02806,2.534959,245.02806,2.263172,1160677.6022321885,,,
245.51326,2.578096,245.51326,2.211773,1132075.6863736415,,,
246.0004,2.564552,246.0004,2.22924,1138756.5234997193,,,
246.48946,2.602627,246.48946,2.176124,1109417.8504347303,,,
246.98047,2.590788,246.98047,2.194049,1116332.513257592,,,
247.47345,2.633029,247.47345,2.121713,1077377.4679790435,,,
247.9684,2.62374,247.9684,2.139902,1084444.6957922229,,,
248.46533,2.613608,248.46533,2.158057,1091457.8733746118,,,
248.96425,2.649139,248.96425,2.085439,1052616.9667989914,,,
249.46518,2.64149,249.46518,2.103542,1059622.3639255115,,,
249.96814,2.655997,249.96814,2.06745,1039346.1713423508,,,
250.47313,2.667433,250.47313,2.031986,1019458.2212946049,,,
250.98016,2.662086,250.98016,2.049619,1026227.4106539828,,,
251.48924,2.676013,251.48924,1.997466,998090.3376057585,,,
252.0004,2.672065,252.0004,2.014591,1004605.4348466296,,,
252.51364,2.681761,252.51364,1.964429,977600.3727796635,,,
253.02898,2.67909,253.02898,1.980918,983798.367469811,,,
253.54642,2.685375,253.54642,1.932538,957812.3301576274,,,
254.06598,2.683845,254.06598,1.948295,963647.200467489,,,
254.58768,2.686909,254.58768,1.902225,938932.4865169979,,,
255.11151,2.686385,255.11151,1.917176,944369.156411432,,,
255.63753,2.686634,255.63753,1.873605,921007.7571519495,,,
256.1657,2.686981,256.1657,1.887698,926022.2065633526,,,
256.69608,2.68481,256.69608,1.846752,904064.0614694635,,,
257.22864,2.6859,257.22864,1.859954,908641.8716694923,,,
257.7634,2.681686,257.7634,1.821702,888108.3381472828,,,
258.3004,2.683396,258.3004,1.834,892244.9871055067,,,
258.83966,2.677492,258.83966,1.798466,873134.7542847214,,,
259.38116,2.679709,259.38116,1.809857,876830.6002252533,,,
259.92496,2.675062,259.92496,1.787524,864199.0005908539,,,
260.471,2.669659,260.471,1.766972,852472.0608895215,,,
261.01935,2.672443,261.01935,1.777028,855522.4905775551,,,
261.57004,2.663682,261.57004,1.748158,839851.5869958542,,,
262.12305,2.666732,262.12305,1.757351,842486.9146576278,,,
262.67838,2.657297,262.67838,1.731027,828112.5696550404,,,
263.23608,2.660531,263.23608,1.739386,830348.5265936091,,,
263.79617,2.650646,263.79617,1.715512,817212.7588274132,,,
264.35864,2.653996,264.35864,1.723072,819067.6630514172,,,
264.9235,2.647262,264.9235,1.708339,810332.8322690792,,,
265.49078,2.640447,265.49078,1.695116,802342.5856946922,,,
266.06052,2.643858,266.06052,1.701544,803660.4799779827,,,
266.6327,2.633653,266.6327,1.683325,793349.2709039872,,,
267.20734,2.637042,267.20734,1.689046,794333.6444538127,,,
267.78445,2.62697,267.78445,1.672891,785040.666230841,,,
268.36407,2.630293,268.36407,1.677943,785710.755086166,,,
268.9462,2.623693,268.9462,1.66816,779439.0403749673,,,
269.53085,2.617312,269.53085,1.659623,773768.1121888132,,,
270.11807,2.620471,270.11807,1.66374,774001.2893596467,,,
270.70786,2.611208,270.70786,1.652259,766985.4486275527,,,
271.3002,2.614222,271.3002,1.655798,766950.0918360801,,,
271.89517,2.608275,271.89517,1.648996,762128.0980311572,,,
272.49274,2.602677,272.49274,1.643268,757815.2249750495,,,
273.09296,2.60543,273.09296,1.646001,757407.2432187857,,,
273.6958,2.597464,273.6958,1.638551,752318.4183509151,,,
274.30133,2.60002,274.30133,1.640787,751682.0112109024,,,
274.90952,2.595012,274.90952,1.636555,748084.5574493957,,,
275.52045,2.590436,275.52045,1.633251,744918.8389563365,,,
276.13406,2.592669,276.13406,1.63479,743963.8926341877,,,
276.75043,2.586314,276.75043,1.630827,740507.4850255345,,,
277.36957,2.588317,277.36957,1.631932,739355.1617588184,,,
277.9915,2.584431,277.9915,1.629931,736796.5215423157,,,
278.61618,2.581029,278.61618,1.628744,734609.1939066072,,,
279.24368,2.582669,279.24368,1.629238,733180.7304286103,,,
279.87402,2.579515,279.87402,1.628444,731172.9337624661,,,
280.50723,2.576869,280.50723,1.628413,729508.5146732391,,,
281.1433,2.578127,281.1433,1.628335,727823.1810728743,,,
281.78226,2.574744,281.78226,1.629117,726521.5346116172,,,
282.42413,2.57574,282.42413,1.628675,724673.6906064446,,,
283.06894,2.573882,283.06894,1.629738,723494.8388298798,,,
283.7167,2.572564,283.7167,1.631506,722626.0934076378,,,
284.36743,2.573154,284.36743,1.630535,720543.3867614211,,,
285.02115,2.572113,285.02115,1.632651,719823.6885194001,,,
285.6779,2.571636,285.6779,1.635457,719403.1734988254,,,
286.33765,2.571803,286.33765,1.633968,717092.127423803,,,
287.00046,2.571614,287.00046,1.637119,716815.7184768651,,,
287.66635,2.572018,287.66635,1.640962,716835.203564131,,,
288.33536,2.571741,288.33536,1.638953,714296.3949172177,,,
289.00745,2.57245,289.00745,1.643147,714458.8894117584,,,
289.6827,2.573792,289.6827,1.648056,714922.9998622051,,,
290.3611,2.57304,290.3611,1.64551,712150.7843038947,,,
291.04272,2.574712,291.04272,1.650786,712760.9541649255,,,
291.7275,2.577081,291.7275,1.656823,713688.351643037,,,
292.41556,2.575806,292.41556,1.653707,710669.9468920212,,,
293.10684,2.578545,293.10684,1.660141,711752.3111399534,,,
293.80142,2.580208,293.80142,1.663667,711577.7759303914,,,
294.49927,2.584179,294.49927,1.671377,713181.4900021922,,,
295.20047,2.582081,295.20047,1.66741,709798.7352827938,,,
295.905,2.586517,295.905,1.675577,711577.0796335345,,,
296.6129,2.591995,296.6129,1.684716,713750.6708555402,,,
297.32422,2.589115,297.32422,1.680021,710058.7542416259,,,
298.03894,2.595184,298.03894,1.689673,712425.6023416304,,,
298.7571,2.598714,298.7571,1.694898,712910.8035101471,,,
299.47873,2.606943,299.47873,1.706177,715925.7191886547,,,
300.20386,2.60262,300.20386,1.700398,711777.3722135054,,,
300.93253,2.611732,300.93253,1.712234,714996.3821626949,,,
301.6647,2.622925,301.6647,1.72515,718641.4010443292,,,
302.40048,2.61704,302.40048,1.718563,714155.5986328111,,,
303.13986,2.629451,303.13986,1.731973,717972.7077812697,,,
303.88284,2.636686,303.88284,1.738999,719122.7359860131,,,
304.6295,2.653564,304.6295,1.753464,723327.1394574948,,,
305.3798,2.6447,305.3798,1.746183,718553.8381547681,,,
306.13382,2.663347,306.13382,1.760766,722770.131087207,,,
306.89157,2.674112,306.89157,1.767996,723946.0171781376,,,
307.6531,2.698792,307.6531,1.781781,727784.6509469108,,,
308.4184,2.685913,308.4184,1.775043,723233.38018821,,,
309.18753,2.712771,309.18753,1.788065,726726.8337944979,,,
309.96048,2.727853,309.96048,1.79374,727215.3413170809,,,
310.73734,2.744013,310.73734,1.798638,727378.0392491533,,,
311.5181,2.77932,311.5181,1.805417,728289.5965102669,,,
312.30276,2.761197,312.30276,1.802587,725321.0412429867,,,
313.0914,2.798259,313.0914,1.806963,725250.4139185648,,,
313.88403,2.817862,313.88403,1.807078,723465.0286940354,,,
314.6807,2.837943,314.6807,1.805635,721057.2051053155,,,
315.4814,2.87866,315.4814,1.797737,716081.1828889506,,,
316.28622,2.858287,316.28622,1.80254,716167.3274038617,,,
317.09512,2.898813,317.09512,1.791213,709851.555181869,,,
317.9082,2.918498,317.9082,1.782997,704788.3982322746,,,
318.72543,2.937469,318.72543,1.773171,699107.1891763976,,,
319.5469,2.972396,319.5469,1.749209,687886.77267633,,,
320.3726,2.955502,320.3726,1.761854,691073.7788559686,,,
321.20258,2.987988,321.20258,1.735426,678948.6650385835,,,
322.03687,3.002151,322.03687,1.720721,671451.6201176196,,,
322.87552,3.014803,322.87552,1.70532,663713.4687720822,,,
323.71854,3.025903,323.71854,1.689452,655825.2723853978,,,
324.56595,3.043123,324.56595,1.658044,641952.5954251993,,,
325.41785,3.035093,325.41785,1.674163,646496.5805301522,,,
326.2742,3.049699,326.2742,1.642087,632445.7717778854,,,
327.13507,3.054907,327.13507,1.626461,624778.985505933,,,
328.00052,3.058853,328.00052,1.611311,617326.1920741374,,,
328.87054,3.061651,328.87054,1.596756,610131.502709294,,,
329.7452,3.063423,329.7452,1.582893,603230.0115627106,,,
330.6245,3.064292,330.6245,1.569796,596647.808161179,,,
331.50854,3.063796,331.50854,1.546095,586072.466640155,,,
332.3973,3.064378,332.3973,1.557518,588823.9292718525,,,
333.29086,3.062653,333.29086,1.535552,578963.2373843212,,,
334.1892,3.061049,334.1892,1.525899,573777.1404366163,,,
335.09244,3.059077,335.09244,1.517139,568945.4213738233,,,
336.00055,3.056817,336.00055,1.509269,564464.3620602186,,,
336.91357,3.054344,336.91357,1.502285,560329.7628644811,,,
337.8316,3.051725,337.8316,1.496176,556534.7386185735,,,
338.75464,3.04902,338.75464,1.490937,553074.8421530351,,,
339.68274,3.046283,339.68274,1.486561,549944.8240099684,,,
340.61594,3.043567,340.61594,1.483045,547140.9561094615,,,
341.55426,3.04092,341.55426,1.480389,544660.6588194965,,,
342.49777,3.03603,342.49777,1.47768,542166.2900002609,,,
343.44653,3.038391,343.44653,1.478597,541004.0943281514,,,
344.40054,3.033892,344.40054,1.477651,539160.3074919234,,,
345.3599,3.032037,345.3599,1.478528,537981.7058004488,,,
346.3246,3.030533,346.3246,1.480331,537137.3554730138,,,
347.29468,3.029458,347.29468,1.483082,536632.4086359466,,,
348.2702,3.028903,348.2702,1.486802,536471.5373916702,,,
349.25125,3.028973,349.25125,1.491508,536657.8445254418,,,
350.23785,3.029788,350.23785,1.497212,537192.6786401278,,,
351.23,3.031484,351.23,1.503912,538072.3617966041,,,
352.22784,3.034213,352.22784,1.511592,539288.015669074,,,
353.23132,3.038141,353.23132,1.520216,540824.0036551303,,,
354.24057,3.043448,354.24057,1.529721,542654.9822502864,,,
355.25558,3.05032,355.25558,1.540013,544745.1130515983,,,
356.27643,3.058948,356.27643,1.550966,547047.5149386163,,,
357.30316,3.069518,357.30316,1.562411,549500.7566670143,,,
358.33585,3.082207,358.33585,1.57414,552030.3547325045,,,
359.37448,3.097169,359.37448,1.585904,554548.4872157497,,,
360.4192,3.11453,360.4192,1.597409,556952.3909023956,,,
361.46997,3.134373,361.46997,1.608328,559129.3162596899,,,
362.5269,3.156735,362.5269,1.6183,560955.8232842155,,,
363.59003,3.181591,363.59003,1.626943,562302.7866423443,,,
364.6594,3.20885,364.6594,1.63386,563037.4615868089,,,
365.7351,3.238352,365.7351,1.638658,563030.0110157481,,,
366.81714,3.269859,366.81714,1.640959,562157.4541737122,,,
367.90564,3.303063,367.90564,1.640418,560309.4464783374,,,
369.00058,3.337588,369.00058,1.636737,557393.2631822528,,,
370.10208,3.373001,370.10208,1.629683,553339.245267703,,,
371.21017,3.408822,371.21017,1.619102,548105.5595661661,,,
372.32492,3.444546,372.32492,1.604923,541678.9514252542,,,
373.44638,3.479657,373.44638,1.587168,534077.7788567991,,,
374.57462,3.513656,374.57462,1.565953,525351.8180881446,,,
375.7097,3.546067,375.7097,1.541481,515579.48972286296,,,
376.85165,3.576472,376.85165,1.514032,504864.1085689673,,,
378.0006,3.604235,378.0006,1.48399,493342.29437738634,,,
379.15656,3.62963,379.15656,1.451661,481123.4212171155,,,
380.3196,3.652173,380.3196,1.417508,468367.4172148647,,,
381.48984,3.671014,381.48984,1.381771,455158.818650942,,,
382.66727,3.687572,382.66727,1.34526,441768.5299469907,,,
383.852,3.701126,383.852,1.308181,428266.2921298573,,,
385.0441,3.711756,385.0441,1.270907,414775.5641076795,,,
386.2436,3.719589,386.2436,1.233771,401405.321389106,,,
387.45062,3.72479,387.45062,1.197065,388249.79656705324,,,
388.6652,3.727551,388.6652,1.161033,375386.60455068457,,,
389.88742,3.728076,389.88742,1.125876,362878.4709650865,,,
391.11734,3.726582,391.11734,1.091753,350773.8321532476,,,
392.35504,3.723281,392.35504,1.058784,339107.97079486126,,,
393.60062,3.718383,393.60062,1.027052,327903.8552383078,,,
394.85413,3.712089,394.85413,0.996614,317175.88678783615,,,
396.11566,3.704586,396.11566,0.9675,306929.636899296,,,
397.38525,3.696049,397.38525,0.939716,297163.0056284964,,,
398.66302,3.686637,398.66302,0.913254,287869.39478474756,,,
399.94904,3.676496,399.94904,0.888092,279037.8797170626,,,
401.24335,3.665756,401.24335,0.864198,270654.51308259607,,,
402.54608,3.654532,402.54608,0.841529,262701.9817639526,,,
403.85733,3.642928,403.85733,0.820041,255162.85973984204,,,
405.17712,3.631034,405.17712,0.799683,248017.7792863177,,,
406.50555,3.61893,406.50555,0.780404,241247.5276888189,,,
407.84274,3.606683,407.84274,0.76215,234832.165057881,,,
409.18878,3.594355,409.18878,0.744868,228752.29733270028,,,
410.5437,3.581997,410.5437,0.728505,222988.7786467976,,,
411.90762,3.569652,411.90762,0.713011,217523.5427330732,,,
413.28067,3.557358,413.28067,0.698334,212338.11532022292,,,
414.66287,3.545149,414.66287,0.684429,207416.41211365836,,,
416.05435,3.53305,416.05435,0.671248,202741.5683106634,,,
417.4552,3.521084,417.4552,0.658748,198298.4403947508,,,
418.86554,3.50927,418.86554,0.646887,194072.34568904762,,,
420.2854,3.497624,420.2854,0.635627,190050.01017149963,,,
421.71497,3.486159,421.71497,0.624929,186217.94293100058,,,
423.15427,3.474884,423.15427,0.614759,182564.37380421167,,,
424.60342,3.463808,424.60342,0.605083,179077.6256688722,,,
426.06253,3.452936,426.06253,0.595872,175747.6394537541,,,
427.5317,3.442274,427.5317,0.587094,172563.59679215797,,,
429.01108,3.431825,429.01108,0.578723,169516.54724287736,,,
430.50067,3.42159,430.50067,0.570733,166597.7058722128,,,
432.0007,3.411572,432.0007,0.563099,163798.59399707074,,,
433.51117,3.401769,433.51117,0.555799,161111.79375355458,,,
435.03226,3.392181,435.03226,0.54881,158529.61931757562,,,
436.5641,3.382808,436.5641,0.542113,156045.64994836025,,,
438.10672,3.373648,438.10672,0.535689,153653.5780148602,,,
439.66028,3.364698,439.66028,0.529518,151346.84067831284,,,
441.2249,3.355956,441.2249,0.523584,149120.11066802064,,,
442.80072,3.34742,442.80072,0.517871,146968.119573717,,,
444.38782,3.339085,444.38782,0.512364,144885.9672494067,,,
445.98633,3.330948,445.98633,0.507046,142868.23442611707,,,
447.59637,3.323007,447.59637,0.501905,140910.97841566367,,,
449.2181,3.315256,449.2181,0.496927,139009.7338081805,,,
450.85162,3.307692,450.85162,0.492098,137160.11149266624,,,
452.49707,3.30031,452.49707,0.487406,135358.32255582002,,,
454.15457,3.293106,454.15457,0.482839,133600.63339374895,,,
455.82425,3.286075,455.82425,0.478384,131883.08081414268,,,
457.50626,3.27921,457.50626,0.47403,130202.29848493611,,,
459.20074,3.272507,459.20074,0.469764,128554.42099862083,,,
460.9078,3.265958,460.9078,0.465575,126936.18981454147,,,
462.6276,3.259557,462.6276,0.461451,125344.10585029199,,,
464.3603,3.253293,464.3603,0.457378,123774.17834501292,,,
466.10602,3.247158,466.10602,0.453345,122223.2934508475,,,
467.8649,3.241138,467.8649,0.449338,120687.5711153994,,,
469.63712,3.235216,469.63712,0.445343,119163.17833885356,,,
471.4228,3.229371,471.4228,0.441346,117646.35493160204,,,
473.22214,3.223571,473.22214,0.437333,116133.37786540462,,,
475.03525,3.21727,475.03525,0.433444,114661.3423860713,,,
476.8623,3.211133,476.8623,0.429478,113176.90072613728,,,
478.70346,3.204913,478.70346,0.425493,111695.51044848365,,,
480.5589,3.198223,480.5589,0.421681,110267.43500190279,,,
482.42877,3.190644,482.42877,0.418545,109023.17431829285,,,
484.31326,3.181811,484.31326,0.418034,108466.37098895502,,,
486.21252,3.177135,486.21252,0.425612,110001.24245913365,,,
488.12677,3.191426,488.12677,0.421706,108564.29542471006,,,
490.05612,3.185206,490.05612,0.403168,103383.23104402736,,,
492.0008,3.173506,492.0008,0.395942,101128.98015187372,,,
493.96094,3.163843,493.96094,0.392528,99859.15737615159,,,
495.9368,3.155662,495.9368,0.390293,98894.98997029632,,,
497.9285,3.148419,497.9285,0.38853,98054.47920327856,,,
499.93628,3.141815,499.93628,0.387001,97276.3567814605,,,
501.96033,3.13556,501.96033,0.38561,96535.87909233866,,,
504.0008,3.129435,504.0008,0.384319,95823.1611564883,,,
506.05795,3.12403,506.05795,0.383095,95129.69316079172,,,
508.13196,3.118879,508.13196,0.381925,94452.0611710613,,,
510.22302,3.113954,510.22302,0.380799,93787.64140389743,,,
512.3314,3.109232,512.3314,0.379713,93135.30822218128,,,
514.4573,3.104697,514.4573,0.378661,92493.47736350245,,,
516.6008,3.100337,516.6008,0.37764,91861.34049359965,,,
518.7623,3.09614,518.7623,0.376646,91237.802485183,,,
520.942,3.092098,520.942,0.375678,90622.54492172306,,,
523.1401,3.088204,523.1401,0.374733,90014.77346949042,,,
525.35675,3.084452,525.35675,0.373808,89413.71490158589,,,
527.59235,3.080837,527.59235,0.372902,88819.04248300349,,,
529.847,3.077355,529.847,0.372012,88230.01102184187,,,
532.12103,3.074001,532.12103,0.371137,87646.32156525405,,,
534.4147,3.070771,534.4147,0.370275,87067.45677526915,,,
536.72815,3.067664,536.72815,0.369423,86492.69339550029,,,
539.0617,3.064676,539.0617,0.368581,85921.9908854797,,,
541.4157,3.061805,541.4157,0.367747,85354.8409164851,,,
543.79034,3.059048,543.79034,0.366918,84790.53844684771,,,
546.1859,3.056404,546.1859,0.366093,84228.83705570929,,,
548.60266,3.05387,548.60266,0.365271,83669.49516208305,,,
551.0409,3.051445,551.0409,0.364449,83111.8199036149,,,
553.50085,3.049128,553.50085,0.363626,82555.59284176292,,,
555.983,3.046917,555.983,0.362801,82000.5616225698,,,
558.48737,3.04481,558.48737,0.361971,81446.0985509879,,,
561.01447,3.042807,561.01447,0.361134,80891.7403760724,,,
563.5645,3.040907,563.5645,0.36029,80337.52425228109,,,
566.1379,3.039108,566.1379,0.359436,79782.7876943551,,,
568.73486,3.037409,568.73486,0.35857,79227.1377771844,,,
571.3558,3.03581,571.3558,0.357691,78670.37792249149,,,
574.0009,3.034311,574.0009,0.356796,78111.91184057195,,,
576.6707,3.032909,576.6707,0.355884,77551.54266933622,,,
579.3654,3.031606,579.3654,0.354953,76988.90801346839,,,
582.08545,3.030399,582.08545,0.354001,76423.62068754273,,,
584.8311,3.029289,584.8311,0.353025,75855.11417115381,,,
587.60284,3.028275,587.60284,0.352024,75283.23125785391,,,
590.40094,3.027357,590.40094,0.350996,74707.63546138005,,,
593.2258,3.026534,593.2258,0.349937,74127.55874200018,,,
596.0779,3.025806,596.0779,0.348847,73543.0837094842,,,
598.95746,3.025173,598.95746,0.347722,72953.48692653733,,,
601.86505,3.024634,601.86505,0.34656,72358.43649855253,,,
604.80096,3.024189,604.80096,0.345358,71757.43607671944,,,
607.7657,3.023838,607.7657,0.344114,71150.18267055202,,,
610.7596,3.023581,610.7596,0.342825,70536.19797163538,,,
613.78314,3.023417,613.78314,0.341488,69914.99910467214,,,
616.8368,3.023347,616.8368,0.3401,69286.11661858622,,,
619.92096,3.023371,619.92096,0.338658,68649.10551689766,,,
623.0362,3.023487,623.0362,0.337158,68003.30997775267,,,
626.1828,3.023697,626.1828,0.335597,67348.32510677545,,,
629.3614,3.024001,629.3614,0.333972,66683.71982804731,,,
632.57245,3.024397,632.57245,0.332278,66008.69979396096,,,
635.8164,3.024887,635.8164,0.330512,65322.8869921109,,,
639.0938,3.02547,639.0938,0.328668,64625.31630067763,,,
642.40515,3.026145,642.40515,0.326744,63915.83566878587,,,
645.75104,3.026915,645.75104,0.324732,63193.12567180818,,,
649.1319,3.027777,649.1319,0.32263,62457.07769577647,,,
652.5484,3.028732,652.5484,0.320431,61706.60601312828,,,
656.00104,3.029779,656.00104,0.318128,60940.67092949815,,,
659.4904,3.03092,659.4904,0.315717,60158.826136872274,,,
663.0171,3.032153,663.0171,0.313191,59360.070488103,,,
666.5817,3.033478,666.5817,0.310541,58543.060767400486,,,
670.1849,3.034895,670.1849,0.307761,57707.0415439947,,,
673.82715,3.036404,673.82715,0.304842,56850.74504377687,,,
677.5093,3.038003,677.5093,0.301775,55972.906824278856,,,
681.2319,3.039692,681.2319,0.298551,55072.32578638119,,,
684.99554,3.041471,684.99554,0.295157,54147.10074495391,,,
688.8011,3.043336,688.8011,0.291583,53195.90870059137,,,
692.6492,3.045289,692.6492,0.287816,52216.945096340256,,,
696.5404,3.047325,696.5404,0.283841,51208.10223714694,,,
700.4757,3.049443,700.4757,0.279642,50167.122304751305,,,
704.4557,3.05164,704.4557,0.275203,49091.84342157338,,,
708.48114,3.053912,708.48114,0.270501,47978.91751295978,,,
712.55286,3.056253,712.55286,0.265516,46825.61319088929,,,
716.6717,3.058658,716.6717,0.260222,45628.229690244116,,,
720.8384,3.060637,720.8384,0.254664,44395.55670362684,,,
725.0538,3.063105,725.0538,0.248666,43097.893083109666,,,
729.3188,3.065432,729.3188,0.242286,41746.567765298605,,,
733.6343,3.067914,733.6343,0.235425,40325.78359389015,,,
738.00116,3.07037,738.00116,0.228055,38832.23774956778,,,
742.42035,3.072759,742.42035,0.220111,37256.47340212606,,,
746.89276,3.075024,746.89276,0.211515,35587.11535102015,,,
751.4194,3.077079,751.4194,0.20217,33809.92222326165,,,
756.0012,3.078792,756.0012,0.191963,31908.39118038741,,,
760.6392,3.079947,760.6392,0.180758,29862.67365013972,,,
765.33453,3.080168,765.33453,0.168418,27653.30614481936,,,
770.0882,3.078751,770.0882,0.154895,25275.90964659846,,,
774.90125,3.074293,774.90125,0.140667,22811.598964514018,,,
779.77484,3.064388,779.77484,0.129013,20790.939754741503,,,
784.7101,3.055645,784.7101,0.134139,21481.05890110915,,,
789.70825,3.083195,789.70825,0.123004,19573.22658144493,,,
794.7705,3.071242,794.7705,0.082795,13090.982302637904,,,
799.8981,3.048007,799.8981,0.067113,10543.42835720559,,,
805.09216,3.029401,805.09216,0.060415,9429.942538087931,,,
810.35425,3.014394,810.35425,0.05675,8800.367646185396,,,
815.6855,3.001745,815.6855,0.054373,8376.650920171454,,,
821.0874,2.990716,821.0874,0.052649,8057.690892289861,,,
826.56134,2.980498,826.56134,0.051269,7794.5244212314665,,,
832.1087,2.97155,832.1087,0.050157,7574.628782326312,,,
837.7311,2.963316,837.7311,0.049203,7380.687351088128,,,
843.42993,2.955662,843.42993,0.048361,7205.367365621278,,,
849.20685,2.948492,849.20685,0.047601,7043.888160041467,,,
855.0634,2.941734,855.0634,0.046905,6893.355670076828,,,
861.00134,2.935177,861.00134,0.04625,6750.2176119042015,,,
867.02234,2.929094,867.02234,0.045644,6615.509126579254,,,
873.1282,2.922826,873.1282,0.045049,6483.611797285512,,,
879.32056,2.917285,879.32056,0.044505,6360.209798711577,,,
885.60144,2.91196,885.60144,0.043984,6241.173739532017,,,
891.97266,2.906832,891.97266,0.043482,6125.870798030575,,,
898.4362,2.901882,898.4362,0.042996,6013.823473887039,,,
904.99414,2.897096,904.99414,0.042526,5904.982730012353,,,
911.6485,2.892462,911.6485,0.042068,5798.748958670602,,,
918.4015,2.887967,918.4015,0.041622,5695.085185628045,,,
925.2552,2.883603,925.2552,0.041187,5593.820023855163,,,
932.21204,2.879361,932.21204,0.040761,5494.649399849998,,,
939.27423,2.875232,939.27423,0.040344,5397.546742719711,,,
946.4443,2.871211,946.4443,0.039935,5302.351236987042,,,
953.7246,2.86729,953.7246,0.039534,5209.0393376460615,,,
961.1178,2.863465,961.1178,0.039139,5117.324634663969,,,
968.6265,2.859729,968.6265,0.038751,5027.318865187277,,,
976.25354,2.856079,976.25354,0.038369,4938.871454461994,,,
984.0016,2.85251,984.0016,0.037993,4851.96486216433,,,
991.8736,2.849018,991.8736,0.037622,4766.454064846779,,,
999.87256,2.8456,999.87256,0.037256,4682.323751424535,,,
1008.0016,2.842253,1008.0016,0.036895,4599.558609994088,,,
1016.2639,2.838974,1016.2639,0.036539,4518.143524315583,,,
1024.6628,2.83576,1024.6628,0.036187,4437.940495368967,,,
1033.2017,2.832607,1033.2017,0.03584,4359.059057090524,,,
1041.884,2.829515,1041.884,0.035496,4281.243318136118,,,
1050.7135,2.82648,1050.7135,0.035156,4204.603113202705,,,
1059.694,2.823501,1059.694,0.03482,4129.126189182786,,,
1068.8293,2.820576,1068.8293,0.034488,4054.800796984318,,,
1078.1234,2.817702,1078.1234,0.034159,3981.4983499652735,,,
1087.5807,2.814878,1087.5807,0.033834,3909.3244608536015,,,
1097.2053,2.812104,1097.2053,0.033511,3838.038748607851,,,
1107.0017,2.809376,1107.0017,0.033192,3767.862085774662,,,
1116.9747,2.806693,1116.9747,0.032876,3698.6692744040865,,,
1127.129,2.804055,1127.129,0.032563,3630.4515837617328,,,
