Repository: farshadj101/optical-loss-calc

# optical-loss-calc
An interactive web application built with Streamlit for simulating optical properties in thin-film material stacks. The app allows users to configure multi-layer systems, calculate reflection, transmission, and absorption, and visualize optical losses.

### Features:
- Configure materials and thicknesses for each layer in a stack.
- Calculate reflection, transmission, and absorption using the Transfer Matrix Method (TMM).
- Visualize results with intuitive plots.
- Analyze absorption per layer and compute photocurrent density.

File: data/IZO.csv
"λ,n (nm)",n,"λ,k (nm)",k,α (cm⁻¹),Reference,Details
275.5556,1.961,275.5556,0.4561,207998.73554408687," Monica Morales-Masis,  Silvia Martin De Nicolas,  Jakub Holovsky,  Stefaan De Wolf and  Christophe Ballif, 'Low-Temperature High-Mobility Amorphous IZO for Silicon Heterojunction Solar Cells', <i>IEEE Journal of Photovoltaics</i> <b>5</b>(5), pp.1340-1347, (2015)","RF sputtered IZO target (90 wt% In<sub>2</sub>O<sub>3</sub>, 10% ZnO)."
276.7857,1.99447,276.7857,0.47576,216000.19377762362,,
278.0269,2.02782,278.0269,0.47126,213001.97267684902,,
279.2793,2.06082,279.2793,0.47338,213000.6957703398,,
280.543,2.09329,280.543,0.46882,209998.6765459793,,
281.8182,2.12501,281.8182,0.47095,209998.22725545947,,
283.105,2.1558,283.105,0.46635,207001.88749779764,,
284.4037,2.18548,284.4037,0.4617,204002.03347036729,,
285.7143,2.2139,285.7143,0.46382,203998.6804423885,,
287.037,2.2409,287.037,0.45912,201000.98859953883,,
288.3721,2.26638,288.3721,0.45666,198998.40535035325,,
289.7196,2.29024,289.7196,0.44958,195001.95709242995,,
291.0798,2.31242,291.0798,0.45169,195001.64363174274,,
292.4528,2.33287,292.4528,0.44451,191000.9889386867,,
293.8389,2.35156,293.8389,0.43726,186999.44816137996,,
295.2381,2.36851,295.2381,0.43699,185998.29408090675,,
296.6507,2.38374,296.6507,0.42964,181999.0807624346,,
298.0769,2.39729,298.0769,0.42459,178999.28841016398,,
299.5169,2.4092,299.5169,0.42426,178000.25296896513,,
300.9709,2.41956,300.9709,0.41674,174000.51931359616,,
302.439,2.42843,302.439,0.41155,170999.43546763205,,
303.9216,2.4359,303.9216,0.40631,167998.65637454775,,
305.4187,2.44207,305.4187,0.39859,163998.78799750714,,
306.9307,2.44701,306.9307,0.3908,160001.51291778777,,
308.4577,2.45082,308.4577,0.38783,157999.47660139197,,
310,2.45359,310,0.38237,155000.1010262102,,
311.5578,2.45542,311.5578,0.37189,149998.092417331,,
313.1313,2.45637,313.1313,0.3663,147001.00424453782,,
314.7208,2.45655,314.7208,0.36064,143998.61395759328,,
316.3265,2.45601,316.3265,0.35493,140999.31311965646,,
317.9487,2.45484,317.9487,0.3441,135999.55365129633,,
319.5876,2.4531,319.5876,0.33825,133001.87054525866,,
321.2435,2.45086,321.2435,0.33233,130000.51195650603,,
322.9167,2.44817,322.9167,0.32378,125999.6611360519,,
324.6073,2.44508,324.6073,0.31514,121998.67456490194,,
326.3158,2.44165,326.3158,0.30901,118999.26952795812,,
328.0423,2.43792,328.0423,0.29759,113998.29324227839,,
329.7872,2.43392,329.7872,0.2913,110998.35772773555,,
331.5508,2.4297,331.5508,0.28231,107000.5588326054,,
333.3333,2.42529,333.3333,0.27587,104000.55024155298,,
335.1351,2.42071,335.1351,0.26589,99699.26404760232,,
336.9565,2.416,336.9565,0.25554,95300.4422467987,,
338.7978,2.41118,338.7978,0.24858,92200.96492118317,,
340.6593,2.40626,340.6593,0.24046,88701.80493909332,,
342.5414,2.40128,342.5414,0.23224,85198.86680788876,,
344.4444,2.39623,344.4444,0.22531,82199.88372931207,,
346.3687,2.39115,346.3687,0.21692,78699.29106373618,,
348.3146,2.38604,348.3146,0.20955,75600.70586300328,,
350.2825,2.38091,350.2825,0.20237,72600.1561947247,,
352.2727,2.37578,352.2727,0.19511,69600.18674645008,,
354.2857,2.37064,354.2857,0.18664,66200.45379940528,,
356.3218,2.36553,356.3218,0.1775,62598.77403091118,,
358.3815,2.36042,358.3815,0.1714,60100.08673162989,,
360.4651,2.35534,360.4651,0.16465,57399.53525748366,,
362.5731,2.35029,362.5731,0.15725,54501.05865846032,,
364.7059,2.34528,364.7059,0.15034,51801.41473342653,,
366.8639,2.3403,366.8639,0.14509,49698.3953023825,,
369.0476,2.33536,369.0476,0.13832,47099.08378697384,,
371.2575,2.33046,371.2575,0.13058,44198.88284608448,,
373.494,2.3256,373.494,0.12632,42500.92199622619,,
375.7576,2.32079,375.7576,0.11452,38298.64686054021,,
378.0488,2.31603,378.0488,0.1089,36198.442103339934,,
380.3681,2.31132,380.3681,0.10261,33899.66952379536,,
382.7161,2.30665,382.7161,0.0969,31816.83008714303,,
385.0932,2.30204,385.0932,0.0916,29890.93414984477,,
387.5,2.29747,387.5,0.086,27889.235427997126,,
389.9371,2.29296,389.9371,0.0813,26200.275145591448,,
392.4051,2.28849,392.4051,0.0753,24114.05221953654,,
394.9045,2.28407,394.9045,0.0707,22497.65202562122,,
397.4359,2.2797,397.4359,0.0655,20710.189372437817,,
400,2.27537,400,0.0605,19006.63555421825,,
402.5974,2.2711,402.5974,0.0558,17416.989783869492,,
405.2288,2.26687,405.2288,0.0516,16001.447175051066,,
407.8947,2.26268,407.8947,0.0474,14602.93470644813,,
410.596,2.25854,410.596,0.0438,13405.075376012719,,
413.3333,2.25444,413.3333,0.0395,12008.992241060358,,
416.1074,2.25038,416.1074,0.0364,10992.736259020483,,
418.9189,2.24637,418.9189,0.0324,9719.074692147744,,
421.7687,2.24239,421.7687,0.0296,8819.160126985042,,
424.6575,2.23845,424.6575,0.0265,7841.821262559076,,
427.5862,2.23455,427.5862,0.0236,6935.8259574064,,
430.5556,2.23068,430.5556,0.0215,6275.077323549436,,
433.5664,2.22685,433.5664,0.0189,5477.924594972959,,
436.6197,2.22305,436.6197,0.0168,4835.215321737294,,
439.7163,2.21928,439.7163,0.0149,4258.175604451135,,
442.8571,2.21554,442.8571,0.013,3688.838182489775,,
446.0432,2.21183,446.0432,0.0116,3268.066840309781,,
449.2754,2.20814,449.2754,0.0102,2852.971256972084,,
452.5547,2.20448,452.5547,0.00904,2510.1935822080054,,
455.8824,2.20085,455.8824,0.00791,2180.386686557346,,
459.2593,2.19723,459.2593,0.0068,1860.6334194569904,,
462.6866,2.19364,462.6866,0.00596,1618.7105669708324,,
466.1654,2.19007,466.1654,0.0053,1428.7153069726673,,
469.697,2.18651,469.697,0.00475,1270.824817237625,,
473.2824,2.18297,473.2824,0.00422,1120.47445653157,,
476.9231,2.17944,476.9231,0.00379,998.6210487271694,,
480.6202,2.17593,480.6202,0.00343,896.8131428361097,,
484.375,2.17243,484.375,0.00311,806.8420668006612,,
488.189,2.16893,488.189,0.00292,751.6310730870376,,
492.0635,2.16545,492.0635,0.00261,666.5446086425318,,
496,2.16197,496,0.00256,648.5868704185381,,
500,2.15849,500,0.00248,623.291982472215,,
504.065,2.15502,504.065,0.00235,585.8564062917294,,
508.1967,2.15155,508.1967,0.00227,561.3114232067095,,
512.3967,2.14808,512.3967,0.00213,522.3759132052379,,
516.6667,2.1446,516.6667,0.00212,515.62652871651,,
521.0084,2.14112,521.0084,0.00205,494.44615018560745,,
525.4237,2.13763,525.4237,0.00202,483.1161715964759,,
529.9145,2.13413,529.9145,0.002,474.2791757673804,,
534.4828,2.13063,534.4828,0.00202,474.9276990953784,,
539.1304,2.12711,539.1304,0.00199,463.8409839729823,,
543.8597,2.12358,543.8597,0.00196,452.8757399039491,,
548.6726,2.12003,548.6726,0.00196,448.90316017501107,,
553.5714,2.11646,553.5714,0.00194,440.3905077440199,,
558.5586,2.11287,558.5586,0.00199,447.70732242910157,,
563.6364,2.10925,563.6364,0.00198,441.4444101983329,,
568.8073,2.10561,568.8073,0.00201,444.0590852976383,,
574.0741,2.10195,574.0741,0.00201,439.9850983498809,,
579.4393,2.09825,579.4393,0.00205,444.5859947614238,,
584.9057,2.09452,584.9057,0.00213,457.6185427597139,,
590.4762,2.09075,590.4762,0.00212,451.1732344579078,,
596.1539,2.08694,596.1539,0.00213,448.9842204938194,,
601.9418,2.0831,601.9418,0.00217,453.01762119127477,,
607.8431,2.07921,607.8431,0.00223,461.02368308566724,,
613.8614,2.07527,613.8614,0.00229,468.78641834919915,,
620,2.07128,620,0.0023,466.1718131133241,,
626.2626,2.06724,626.2626,0.00234,469.5363771938555,,
632.6531,2.06315,632.6531,0.0024,476.7113205398348,,
639.1753,2.05899,639.1753,0.00246,483.643089952374,,
645.8333,2.05477,645.8333,0.00249,484.49441720881134,,
652.6316,2.05048,652.6316,0.00253,487.1495289889228,,
659.5745,2.04612,659.5745,0.0026,495.3581983132132,,
666.6667,2.04169,666.6667,0.00267,503.28311794092895,,
673.913,2.03717,673.913,0.00278,518.3830896260868,,
681.3187,2.03258,681.3187,0.00281,518.2817002725637,,
688.8889,2.02789,688.8889,0.00301,549.0693136327369,,
696.6292,2.02311,696.6292,0.00305,550.1840918209498,,
704.5455,2.01823,704.5455,0.00316,563.6219540310028,,
712.6437,2.01325,712.6437,0.00319,562.5072144720533,,
720.9302,2.00816,720.9302,0.00341,594.3893569025792,,
729.4118,2.00296,729.4118,0.00356,613.3199296627593,,
738.0952,1.99764,738.0952,0.00368,626.5349491615955,,
746.988,1.99219,746.988,0.00389,654.4038416930015,,
756.0976,1.98661,756.0976,0.00403,669.7875191756654,,
765.4321,1.98088,765.4321,0.00412,676.3950313967732,,
775,1.97502,775,0.00431,698.8523528759746,,
784.8101,1.96899,784.8101,0.0046,736.5514896667639,,
794.8718,1.96281,794.8718,0.00495,782.5605907905893,,
805.1948,1.95645,805.1948,0.00513,800.6196916778717,,
815.7895,1.94992,815.7895,0.00541,833.3530282466631,,
826.6667,1.9432,826.6667,0.00572,869.5117380938954,,
837.8378,1.93628,837.8378,0.00591,886.4156084968084,,
849.3151,1.92915,849.3151,0.00626,926.2225532772044,,
861.1111,1.92181,861.1111,0.00706,1030.2802569537864,,
873.2394,1.91423,873.2394,0.0073,1050.5080907345907,,
885.7143,1.90642,885.7143,0.00768,1089.6259247285323,,
898.5507,1.89836,898.5507,0.00829,1159.3693310019964,,
911.7647,1.89003,911.7647,0.00871,1200.4532315307713,,
925.3731,1.88143,925.3731,0.00898,1219.4649716632716,,
939.3939,1.87254,939.3939,0.0101,1351.087581099128,,
953.8462,1.86334,953.8462,0.0106,1396.4885377978885,,
968.75,1.85383,968.75,0.0116,1504.7215393710078,,
984.127,1.84398,984.127,0.0122,1557.8245642603233,,
1000,1.83379,1000,0.0128,1608.4954386379743,,
1016.393,1.82324,1016.393,0.0139,1718.553271614351,,
1033.333,1.81231,1033.333,0.015,1824.1511614879964,,
1050.847,1.80098,1050.847,0.0165,1973.1237291149555,,
1068.966,1.78925,1068.966,0.0174,2045.4799188173395,,
1087.719,1.7771,1087.719,0.0192,2218.1677050386734,,
1107.143,1.76452,1107.143,0.0211,2394.906710000231,,
1127.273,1.75148,1127.273,0.0222,2474.763678707586,,
1148.148,1.738,1148.148,0.0244,2670.556783536302,,
1169.811,1.72405,1169.811,0.0274,2943.369098370945,,
1192.308,1.70963,1192.308,0.0282,2972.1485666868684,,
1215.686,1.69475,1215.686,0.0316,3266.446363730025,,
1240,1.67942,1240,0.0347,3516.5569380505103,,
1265.306,1.66365,1265.306,0.0375,3724.30778039833,,
1291.667,1.64746,1291.667,0.0413,4017.9946253410044,,
1319.149,1.63091,1319.149,0.0442,4210.544685662313,,
1347.826,1.61405,1347.826,0.049,4568.484063251484,,
1377.778,1.59694,1377.778,0.0526,4797.515233334343,,
1409.091,1.57971,1409.091,0.0588,5243.82450902262,,
1441.86,1.56246,1441.86,0.0615,5359.964162838897,,
1476.19,1.54537,1476.19,0.0686,5839.7159183102385,,
1512.195,1.52863,1512.195,0.0738,6132.794721181507,,
1550,1.51248,1550,0.0807,6542.620055347002,,
1589.744,1.49718,1589.744,0.0891,7043.043544994681,,
1631.579,1.48306,1631.579,0.0953,7339.9763023943615,,
1675.676,1.47046,1675.676,0.10361,7770.00839872239,,
1722.222,1.45974,1722.222,0.11636,8490.327522740004,,

File: data/LiF.csv
"λ,n (nm)",n,"λ,k (nm)",k,α (cm⁻¹),Reference,Details
100,1.740619957,100,0,0," H. H. Li, 'Refractive index of alkali halides and its wavelength and temperature derivatives', <i>Journal of Physical and Chemical Reference Data</i> <b>5</b>(2), pp.329-528, (1976)",-
104.8,1.683413998,104.8,0,0,,
109.9,1.638294297,109.9,0,0,,
115.1,1.603221774,115.1,0,0,,
120.7,1.57385381,120.7,0,0,,
126.5,1.549878603,126.5,0,0,,
132.6,1.529724886,132.6,0,0,,
139,1.512652182,139,0,0,,
145.7,1.49809106,145.7,0,0,,
152.7,1.485597096,152.7,0,0,,
160,1.474818917,160,0,0,,
167.7,1.465363357,167.7,0,0,,
175.8,1.457057889,175.8,0,0,,
184.2,1.449831056,184.2,0,0,,
193.1,1.443382411,193.1,0,0,,
202.4,1.437692388,202.4,0,0,,
212.1,1.432662934,212.1,0,0,,
222.3,1.428168677,222.3,0,0,,
233.1,1.424119666,233.1,0,0,,
244.3,1.420539003,244.3,0,0,,
256,1.417339537,256,0,0,,
268.3,1.414457409,268.3,0,0,,
281.3,1.411845231,281.3,0,0,,
294.8,1.409515279,294.8,0,0,,
309,1.407406238,309,0,0,,
323.9,1.405499789,323.9,0,0,,
339.4,1.403788147,339.4,0,0,,
355.8,1.40222319,355.8,0,0,,
372.9,1.400811625,372.9,0,0,,
390.8,1.399530958,390.8,0,0,,
409.7,1.398357681,409.7,0,0,,
429.4,1.397294948,429.4,0,0,,
450,1.396326965,450,0,0,,
471.7,1.395437173,471.7,0,0,,
494.4,1.394623282,494.4,0,0,,
518.2,1.393875145,518.2,0,0,,
543.1,1.393186875,543.1,0,0,,
569.3,1.392548044,569.3,0,0,,
596.7,1.391956562,596.7,0,0,,
625.4,1.391405626,625.4,0,0,,
655.5,1.390889328,655.5,0,0,,
687,1.390403901,687,0,0,,
720.1,1.389942889,720.1,0,0,,
754.7,1.389504438,754.7,0,0,,
791.1,1.389081729,791.1,0,0,,
829.1,1.388674144,829.1,0,0,,
869,1.388275541,869,0,0,,
910.9,1.387882326,910.9,0,0,,
954.7,1.38749272,954.7,0,0,,
1001,1.387098865,1001,0,0,,
1049,1.386704836,1049,0,0,,
1099,1.386305186,1099,0,0,,
1152,1.385889286,1152,0,0,,
1208,1.385454487,1208,0,0,,
1266,1.385005591,1266,0,0,,
1327,1.384531779,1327,0,0,,
1391,1.384029811,1391,0,0,,
1457,1.383504304,1457,0,0,,
1528,1.382927581,1528,0,0,,
1601,1.382320038,1601,0,0,,
1678,1.38166112,1678,0,0,,
1759,1.380946021,1759,0,0,,
1844,1.380169626,1844,0,0,,
1932,1.379336181,1932,0,0,,
2025,1.378421086,2025,0,0,,
2123,1.37741722,2123,0,0,,
2225,1.376327893,2225,0,0,,
2332,1.375135108,2332,0,0,,
2444,1.373830425,2444,0,0,,
2562,1.372392464,2562,0,0,,
2685,1.370823097,2685,0,0,,
2814,1.36909862,2814,0,0,,
2950,1.367192133,2950,0,0,,
3092,1.365103241,3092,0,0,,
3241,1.36280185,3241,0,0,,
3397,1.360270418,3397,0,0,,
3560,1.357490202,3560,0,0,,
3731,1.354422791,3731,0,0,,
3911,1.351024539,3911,0,0,,
4099,1.347286647,4099,0,0,,
4296,1.34315934,4296,0,0,,
4503,1.338585977,4503,0,0,,
4720,1.333525995,4720,0,0,,
4947,1.327935185,4947,0,0,,
5185,1.32173853,5185,0,0,,
5435,1.314850211,5435,0,0,,
5696,1.307231907,5696,0,0,,
5971,1.298717706,5971,0,0,,
6258,1.28927958,6258,0,0,,
6559,1.278750786,6559,0,0,,
6875,1.26697244,6875,0,0,,
7206,1.25379997,7206,0,0,,
7552,1.239067769,7552,0,0,,
7916,1.222442849,7916,0,0,,
8297,1.203721178,8297,0,0,,
8696,1.182558084,8696,0,0,,
9115,1.158473857,9115,0,0,,
9553,1.1310643,9553,0,0,,
10010,1.099766455,10010,0,0,,
10490,1.063553193,10490,0,0,,
11000,1.020777826,11000,0,0,,

File: data/MgF2.csv
"λ,n (nm)",n,"λ,k (nm)",k,α (cm⁻¹),Reference,Details
250,1.40893579,250,0.00822009,4131.867896935508," Jesus M. Siqueiros,  Roberto Machorro and  Luis E. Regalado, 'Determination of the optical constants of MgF<sub>2</sub> and ZnS from spectrophotometric measurements and the classical oscillator method', <i>Applied Optics</i> <b>27</b>(12), pp.2549, (1988)",Thermal evaporation on BK7 at room T with pressure 0.5-1.0x10<sup>-5</sup> Torr.
255,1.40466833,255,0.007371323,3632.579479849016,,
260,1.40100229,260,0.006687273,3232.1058045152886,,
265,1.39782059,265,0.006128,2905.913929237472,,
270,1.39503407,270,0.005665155,2636.6828636218497,,
275,1.39257467,275,0.005278137,2411.891843467705,,
280,1.39038861,280,0.004951672,2222.305196883754,,
285,1.38843346,285,0.004674223,2060.9831070933956,,
290,1.38667488,290,0.00443694,1922.6287046094756,,
295,1.38508523,295,0.004232933,1803.1391479237702,,
300,1.38364148,300,0.004056768,1699.2950061490876,,
305,1.382325,305,0.00390411,1608.540759974616,,
310,1.38112,310,0.003771462,1528.8254596765248,,
315,1.38001287,315,0.003655977,1458.4876806213651,,
320,1.37899256,320,0.003555314,1396.1685429506178,,
325,1.37804949,325,0.003467533,1340.7478398621756,,
330,1.37717521,330,0.003391017,1291.2962539876487,,
335,1.3763628,335,0.003324402,1247.034853824384,,
340,1.37560606,340,0.003266537,1207.309251985793,,
345,1.37489951,345,0.00321644,1171.5645535898382,,
350,1.37423837,350,0.003173269,1139.327837515912,,
355,1.37361872,355,0.003136299,1110.1942420125088,,
360,1.37303662,360,0.003104904,1083.8159551668402,,
365,1.37248909,365,0.003078538,1059.8917659832343,,
370,1.371973,370,0.003056724,1038.160179724498,,
375,1.371486,375,0.003039042,1018.3927489227556,,
380,1.37102556,380,0.003025126,1000.3909071351028,,
385,1.37058985,385,0.003014647,983.9784798302867,,
390,1.37017679,390,0.003007318,969.0018600829077,,
395,1.36978483,395,0.003002879,955.3238082044622,,
400,1.36941242,400,0.003001099,942.8230571095676,,
405,1.36905825,405,0.003001773,931.3923955105379,,
410,1.368721,410,0.003004714,920.9353588817953,,
415,1.3683995,415,0.003009755,911.3661876727853,,
420,1.36809266,420,0.003016744,902.6076941105798,,
425,1.36779976,425,0.003025543,894.5904622983552,,
430,1.36751974,430,0.003036027,887.2521041209544,,
435,1.36725175,435,0.003048083,880.5365664673046,,
440,1.36699522,440,0.003061606,874.3926288896757,,
445,1.36674941,445,0.003076502,868.7744792767916,,
450,1.36651361,450,0.003092683,863.6400171272928,,
455,1.36628735,455,0.003110069,858.9512019830643,,
460,1.36607,460,0.003128586,854.6732864107719,,
465,1.36586118,465,0.003148167,850.7749092020489,,
470,1.36566031,470,0.003168748,847.2268457767957,,
475,1.36546707,475,0.003190271,844.0026893945738,,
480,1.365281,480,0.003212683,841.0784425927347,,
485,1.3651017,485,0.003235933,838.4316156955695,,
490,1.364929,490,0.003259974,836.0416627994884,,
495,1.36476231,495,0.003284764,833.8901374687857,,
500,1.36460149,500,0.003310262,831.9595824525966,,
505,1.36444616,505,0.003336431,830.2342272324156,,
510,1.3642962,510,0.003363234,828.6989197414442,,
515,1.36415124,515,0.00339064,827.3405603858405,,
520,1.36401117,520,0.003418617,826.1463117413215,,
525,1.36387563,525,0.003447136,825.1045435066595,,
530,1.3637445,530,0.003476171,824.2047755639159,,
535,1.36361754,535,0.003505695,823.4366846898296,,
540,1.36349452,540,0.003535685,822.7912608450096,,
545,1.36337543,545,0.003566118,822.259824633712,,
550,1.36326,550,0.003596973,821.8344692335156,,
555,1.36314809,555,0.003628229,821.5075727525364,,
560,1.36303949,560,0.003659868,821.2724587077407,,
565,1.36293411,565,0.003691871,821.1224645381384,,
570,1.362832,570,0.003724223,821.0520433073783,,
575,1.36273265,575,0.003756905,821.0549668337226,,
580,1.36263633,580,0.003789905,821.1267383312569,,
585,1.36254263,585,0.003823206,821.2619407015671,,
590,1.36245167,590,0.003856796,821.456405423356,,
595,1.36236322,595,0.003890662,821.7058928941831,,
600,1.36227727,600,0.003924791,822.0063048316894,,
605,1.36219358,605,0.003959171,822.3538861425293,,
610,1.36211228,610,0.003993792,822.7454168633237,,
615,1.362033,615,0.004028643,823.1775774137202,,
620,1.361956,620,0.004063713,823.6471552966026,,
625,1.361881,625,0.004098994,824.1516440005529,,
630,1.361808,630,0.004134477,824.6884171197439,,
635,1.36173677,635,0.004170151,825.2545351785909,,
640,1.36166751,640,0.004206011,825.8483286573662,,
645,1.36159992,645,0.004242046,826.467010839688,,
650,1.36153412,650,0.004278251,827.1090407269654,,
655,1.36146986,655,0.004314617,827.7721569620539,,
660,1.36140728,660,0.004351139,828.4549283120025,,
665,1.36134624,665,0.004387809,829.155399684522,,
670,1.36128676,670,0.00442462,829.8718619060578,,
675,1.3612287,675,0.004461569,830.6034011190495,,
680,1.36117208,680,0.004498647,831.3480215466918,,
685,1.36111677,685,0.004535851,832.1048863870316,,
690,1.36106277,690,0.004573174,832.8724546079912,,
695,1.36101007,695,0.004610612,833.6497719570041,,
700,1.36095858,700,0.00464816,834.435731926282,,
705,1.36090827,705,0.004685813,835.2292593983291,,
710,1.36085916,710,0.004723568,836.0296635229201,,
715,1.36081123,715,0.004761419,836.8357455140061,,
720,1.36076438,720,0.004799363,837.646863483926,,
725,1.36071861,725,0.004837396,838.4622199230153,,
730,1.3606739,730,0.004875514,839.2810391711884,,
735,1.36063015,735,0.004913713,840.1025666747572,,
740,1.36058736,740,0.004951991,840.9264079050148,,
745,1.36054552,745,0.004990344,841.7518415723974,,
750,1.36050463,750,0.005028768,842.57816562173,,
755,1.36046469,755,0.005067262,843.40519592131,,
760,1.36042559,760,0.005105821,844.2320917970786,,
765,1.36038733,765,0.005144443,845.058527352232,,
770,1.36034989,770,0.005183125,845.8840219551997,,
775,1.3603133,775,0.005221866,846.7084316712422,,
780,1.36027741,780,0.005260661,847.5309718269916,,
785,1.36024237,785,0.00529951,848.3516781465298,,
790,1.360208,790,0.00533841,849.1701082455843,,
795,1.36017454,795,0.005377358,849.9858308690467,,
800,1.36014163,800,0.005416352,850.7985826228191,,
805,1.36010945,805,0.005455391,851.6082627607393,,
810,1.360078,810,0.005494472,852.414462743448,,
815,1.3600471,815,0.005533593,853.2169382456885,,
820,1.36001682,820,0.005572754,854.0157573982017,,
825,1.35998726,825,0.005611951,854.8103774014977,,
830,1.35995829,830,0.005651184,855.600874143816,,
835,1.35992992,835,0.00569045,856.3868702093431,,
840,1.35990214,840,0.005729749,857.1684459673079,,
845,1.35987484,845,0.005769078,857.9452337413728,,
850,1.35984814,850,0.005808437,858.7173180253711,,
855,1.359822,855,0.005847823,859.4843404113884,,
860,1.3597964,860,0.005887236,860.2463891883424,,
865,1.35977137,865,0.005926674,861.0032600518673,,
870,1.35974669,870,0.005966136,861.7548978352918,,
875,1.35972261,875,0.006005621,862.5012486328953,,
880,1.359699,880,0.006045128,863.2422597640891,,
885,1.35967588,885,0.006084655,863.9777377459164,,
890,1.35965312,890,0.006124201,864.7076346385288,,
895,1.359631,895,0.006163766,865.4320439797339,,
900,1.35960913,900,0.006203349,866.1509176023819,,
905,1.35958779,905,0.006242948,866.864069548866,,
910,1.35956681,910,0.006282562,867.5714560405452,,
915,1.3595463,915,0.006322192,868.2733089304552,,
920,1.35952616,920,0.006361835,868.9693086674097,,
925,1.35950637,925,0.006401491,869.6595501674022,,
930,1.359487,930,0.006441159,870.3439911829583,,
935,1.3594681,935,0.006480839,871.0227247699773,,
940,1.35944951,940,0.00652053,871.6957083196535,,
945,1.35943127,945,0.00656023,872.3627671474866,,
950,1.35941339,950,0.00659994,873.024127079302,,
955,1.35939586,955,0.006639658,873.6796144564901,,
960,1.3593787,960,0.006679385,874.3294519374109,,
965,1.35936189,965,0.006719119,874.9734669013718,,
970,1.35934532,970,0.00675886,875.6117493872953,,
975,1.3593291,975,0.006798607,876.2442587012981,,
980,1.35931325,980,0.006838359,876.8709549799854,,
985,1.35929763,985,0.006878117,877.4920543241044,,
990,1.35928237,990,0.006917879,878.1073876696204,,
995,1.35926735,995,0.006957646,878.717168236318,,
1000,1.35925269,1000,0.006997416,879.3212279884672,,
1005,1.35923827,1005,0.007037189,879.9196523113594,,
1010,1.3592242,1010,0.007076965,880.5125248994888,,
1015,1.35921037,1015,0.007116744,881.0999277981966,,
1020,1.35919678,1020,0.007156524,881.6816950446682,,
1025,1.35918343,1025,0.007196305,882.2579091118633,,
1030,1.35917044,1030,0.007236088,882.8287728749227,,
1035,1.35915756,1035,0.007275872,883.3942424602774,,
1040,1.359145,1040,0.007315656,883.9542748380804,,
1045,1.35913277,1045,0.00735544,884.5089480543736,,
1050,1.35912073,1050,0.007395223,885.0582189888866,,
1055,1.35910892,1055,0.007435006,885.6022835638307,,
1060,1.35909736,1060,0.007474788,886.1410969034392,,
1065,1.35908592,1065,0.007514569,886.6747329687736,,
1070,1.35907483,1070,0.007554348,887.2031468957288,,
1075,1.359064,1075,0.007594126,887.726528447823,,
1080,1.35905325,1080,0.007633901,888.2447148085844,,
1085,1.35904276,1085,0.007673674,888.7578936200185,,
1090,1.35903251,1090,0.007713444,889.2660185055512,,
1095,1.3590225,1095,0.007753212,889.7692734584193,,
1100,1.3590126,1100,0.007792976,890.26749640733,,
1105,1.359003,1105,0.007832737,890.76086938284,,
1110,1.35899353,1110,0.007872495,891.2494579251307,,
1115,1.35898423,1115,0.007912248,891.7331009930236,,
1120,1.35897517,1120,0.007951998,892.212089220026,,
1125,1.35896623,1125,0.007991744,892.6863729696109,,
1130,1.35895753,1130,0.008031485,893.1559034837742,,
1135,1.35894907,1135,0.008071222,893.6208542975265,,
1140,1.35894072,1140,0.008110955,894.0812856700843,,
1145,1.3589325,1145,0.008150682,894.5370373081769,,
1150,1.35892451,1150,0.008190405,894.9883887973951,,
1155,1.35891676,1155,0.008230122,895.4351796830384,,
1160,1.358909,1160,0.008269834,895.8775772692102,,
1165,1.3589015,1165,0.00830954,896.3155302561556,,
1170,1.35889423,1170,0.008349241,896.7492030307932,,
1175,1.35888708,1175,0.008388936,897.178543286296,,
1180,1.35888,1180,0.008428626,897.6037125917262,,
1185,1.35887313,1185,0.008468309,898.024551653277,,
1190,1.35886645,1190,0.008507986,898.4412206536072,,
1195,1.3588599,1195,0.008547657,898.8537719365816,,
1200,1.35885346,1200,0.008587322,899.262256973667,,
1205,1.35884726,1205,0.00862698,899.6666220967991,,
1210,1.35884106,1210,0.008666632,900.067022233594,,
1215,1.3588351,1215,0.008706277,900.4634029075814,,
1220,1.35882926,1220,0.008745915,900.8558135383861,,
1225,1.35882354,1225,0.008785547,901.2444053213991,,
1230,1.358818,1230,0.008825172,901.6291226623201,,
1235,1.35881257,1235,0.008864789,902.0099108671614,,
1240,1.35880733,1240,0.0089044,902.387020149192,,
1245,1.35880208,1245,0.008944003,902.7602929633758,,
1250,1.35879707,1250,0.008983599,903.1298758782916,,
1255,1.35879219,1255,0.009023188,903.4958129963212,,
1260,1.35878742,1260,0.00906277,903.8581477198085,,
1265,1.35878265,1265,0.009102344,904.2168234259964,,
1270,1.35877812,1270,0.009141911,904.5719822794243,,
1275,1.35877371,1275,0.00918147,904.9235670950615,,
1280,1.35876942,1280,0.009221021,905.2716197561626,,
1285,1.35876524,1285,0.009260565,905.616279286872,,
1290,1.35876107,1290,0.009300101,905.9574877284679,,
1295,1.35875714,1295,0.00933963,906.2953820925663,,
1300,1.35875332,1300,0.00937915,906.6298072897449,,
1305,1.35874951,1305,0.009418663,906.9609957835403,,
1310,1.35874593,1310,0.009458167,907.2887927824554,,
1315,1.35874236,1315,0.009497664,907.6134280962509,,
1320,1.3587389,1320,0.009537153,907.9348424533897,,
1325,1.35873568,1325,0.009576634,908.2530723175317,,
1330,1.35873246,1330,0.009616107,908.5681536040116,,
1335,1.35872924,1335,0.009655571,908.8800275599896,,
1340,1.35872626,1340,0.009695028,909.1889176461893,,
1345,1.3587234,1345,0.009734476,909.4946702794397,,
1350,1.35872054,1350,0.009773916,909.7974134045552,,
1355,1.3587178,1355,0.009813348,910.0971803371244,,
1360,1.35871518,1360,0.009852772,910.3940039028003,,
1365,1.35871267,1365,0.009892187,910.6878243849512,,
1370,1.35871029,1370,0.009931594,910.9787663893859,,
1375,1.3587079,1375,0.009970993,911.2668613176802,,
1380,1.35870564,1380,0.010010384,911.5521401163134,,
1385,1.35870349,1385,0.0100497659,911.8345334797752,,
1390,1.35870147,1390,0.0100891395,912.1141448702907,,
1395,1.35869944,1395,0.0101285046,912.3909861852451,,
1400,1.35869753,1400,0.0101678623,912.665185839789,,
1405,1.35869575,1405,0.01020721,912.9365394917656,,
1410,1.358694,1410,0.01024655,913.2052824011489,,
1415,1.35869241,1415,0.0102858823,913.4714422436548,,
1420,1.35869086,1420,0.0103252046,913.7348427653955,,
1425,1.35868931,1425,0.01036452,913.9957863855294,,
1430,1.35868788,1430,0.0104038259,914.2540703962858,,
1435,1.35868657,1435,0.0104431231,914.5097926548813,,
1440,1.35868537,1440,0.0104824118,914.7629972995268,,
1445,1.35868418,1445,0.0105216932,915.0138148220259,,
1450,1.35868311,1450,0.0105609652,915.2620879210333,,
1455,1.35868216,1455,0.0106002288,915.5079291945278,,
1460,1.3586812,1460,0.010639484,915.7513636270177,,
1465,1.35868037,1465,0.01067873,915.9923472401075,,
1470,1.35867965,1470,0.0107179685,916.2310503675324,,
1475,1.35867894,1475,0.0107571976,916.46733432878,,
1480,1.35867822,1480,0.0107964184,916.7013170411262,,
1485,1.35867774,1485,0.0108356308,916.9330132873075,,
1490,1.35867727,1490,0.0108748339,917.1623701811877,,
1495,1.35867679,1495,0.01091403,917.3896045233073,,
1500,1.35867643,1500,0.0109532159,917.6144694566112,,
1505,1.3586762,1505,0.0109923938,917.8371722909233,,
1510,1.358676,1510,0.0110315643,918.0577844366471,,
1515,1.35867584,1515,0.0110707246,918.2760943439156,,
1520,1.35867584,1520,0.0111098774,918.4923479506126,,
1525,1.35867572,1525,0.0111490209,918.7064171582706,,
1530,1.35867584,1530,0.011188156,918.9183973023938,,
1535,1.358676,1535,0.0112272827,919.1283087972841,,
1540,1.3586762,1540,0.011266401,919.3361717921221,,
1545,1.35867643,1545,0.01130551,919.5419329730988,,
1550,1.35867667,1550,0.0113446116,919.7457667197303,,
1555,1.35867715,1555,0.0113837039,919.9475380805526,,
1560,1.35867751,1560,0.0114227878,920.1473393844901,,
1565,1.3586781,1565,0.0114618633,920.3451895138778,,
1570,1.35867858,1570,0.01150093,920.5410750942791,,
1575,1.35867929,1575,0.0115399892,920.7351185581093,,
1580,1.35867989,1580,0.0115790386,920.9271544656366,,
1585,1.35868073,1585,0.01161808,921.117344525388,,
1590,1.35868144,1590,0.0116571132,921.3056903442667,,
1595,1.35868239,1595,0.0116961366,921.4920832085944,,
1600,1.35868323,1600,0.0117351534,921.6767927547322,,
1605,1.3586843,1605,0.01177416,921.8595528521073,,
1610,1.35868526,1610,0.0118131591,922.0405924036626,,
1615,1.35868633,1615,0.01185215,922.2198729224586,,
1620,1.35868752,1620,0.0118911322,922.3973719107418,,
1625,1.35868871,1625,0.0119301053,922.5730748808038,,
1630,1.35869,1630,0.01196907,922.7470523264291,,
1635,1.35869133,1635,0.0120080272,922.9193892507991,,
1640,1.35869265,1640,0.0120469751,923.0899627351016,,
1645,1.35869408,1645,0.0120859146,923.2588576115168,,
1650,1.35869551,1650,0.0121248458,923.4260967560986,,
1655,1.358697,1655,0.0121637695,923.5917559192651,,
1660,1.35869861,1660,0.0122026829,923.7556374150793,,
1665,1.35870028,1665,0.01224159,923.918059153352,,
1670,1.358702,1670,0.0122804875,924.0787859281745,,
1675,1.35870361,1675,0.0123193767,924.2379304483646,,
1680,1.3587054,1680,0.0123582575,924.3954993612134,,
1685,1.35870731,1685,0.01239713,924.5515141506855,,
1690,1.3587091,1690,0.0124359941,924.7059811750536,,
1695,1.35871112,1695,0.01247485,924.8589289589294,,
1700,1.358713,1700,0.0125136981,925.0104004753072,,
1705,1.358715,1705,0.012552537,925.1603055276028,,
1710,1.35871708,1710,0.0125913676,925.3087239955216,,
1715,1.35871923,1715,0.0126301907,925.4557274998981,,
1720,1.35872138,1720,0.0126690054,925.6012626262657,,
1725,1.35872364,1725,0.0127078108,925.7452765794559,,
1730,1.35872591,1730,0.0127466088,925.8879205609944,,
1735,1.35872817,1735,0.0127853993,926.0291991721517,,
1740,1.35873055,1740,0.01282418,926.1689580761645,,
1745,1.35873294,1745,0.0128629534,926.3073903703806,,
1750,1.35873544,1750,0.0129017178,926.4443853524267,,
1755,1.358738,1755,0.0129404739,926.5800054292984,,
1760,1.35874045,1760,0.0129792225,926.7143194388034,,
1765,1.358743,1765,0.0130179627,926.8472744028544,,
1770,1.35874557,1770,0.0130566936,926.9788179419859,,
1775,1.35874832,1775,0.013095418,927.1091602138036,,
1780,1.35875094,1780,0.013134134,927.238177205931,,
1785,1.35875368,1785,0.0131728407,927.3658166953195,,
1790,1.35875654,1790,0.01321154,927.4922236113454,,
1795,1.3587594,1795,0.0132502308,927.6173312456648,,
1800,1.35876226,1800,0.0132889142,927.741227220113,,
1805,1.35876513,1805,0.0133275893,927.8638589460816,,
1810,1.35876811,1810,0.0133662559,927.9852230152759,,
1815,1.35877109,1815,0.0134049142,928.105343751438,,
1820,1.35877419,1820,0.0134435641,928.2242244972194,,
1825,1.35877728,1825,0.0134822074,928.3419993866071,,
1830,1.35878038,1830,0.0135208406,928.4584371435761,,
1835,1.35878348,1835,0.0135594672,928.5737883839076,,
1840,1.3587867,1840,0.0135980854,928.6879390331875,,
1845,1.35878992,1845,0.0136366952,928.8008988523186,,
1850,1.35879326,1850,0.0136752967,928.9126842893135,,
1855,1.3587966,1855,0.0137138907,929.0233590351136,,
1860,1.35879993,1860,0.0137524772,929.132932046906,,
1865,1.35880339,1865,0.0137910554,929.2413582818198,,
1870,1.35880673,1870,0.0138296252,929.3486402186156,,
1875,1.35881019,1875,0.0138681866,929.4547870116781,,
1880,1.35881376,1880,0.01390674,929.5598344549644,,
1885,1.35881734,1885,0.0139452862,929.6638446286923,,
1890,1.35882092,1890,0.0139838243,929.7667659253002,,
1895,1.35882449,1895,0.014022354,929.8685870698777,,
1900,1.35882819,1900,0.0140608763,929.9693828866281,,
1905,1.35883188,1905,0.01409939,930.069082290759,,
1910,1.35883558,1910,0.0141378958,930.167739947602,,
1915,1.35883939,1915,0.0141763939,930.2653771412043,,
1920,1.35884321,1920,0.0142148836,930.3619560290423,,
1925,1.358847,1925,0.0142533667,930.4576023613797,,
1930,1.358851,1930,0.0142918406,930.5521540981624,,
1935,1.35885477,1935,0.014330307,930.6457301268505,,
1940,1.35885882,1940,0.014368766,930.7383444690886,,
1945,1.35886276,1945,0.0144072166,930.829939932893,,
1950,1.35886681,1950,0.0144456588,930.9205243557898,,
1955,1.35887086,1955,0.0144840945,931.0102276235361,,
1960,1.35887492,1960,0.0145225218,931.0989346628086,,
1965,1.35887909,1965,0.0145609407,931.1866530784046,,
1970,1.35888314,1970,0.0145993521,931.2734478077303,,
1975,1.35888743,1975,0.0146377562,931.3593385915634,,
1980,1.35889161,1980,0.0146761509,931.4441989982876,,
1985,1.3588959,1985,0.0147145391,931.528220403421,,
1990,1.35890019,1990,0.0147529189,931.6112891506738,,
1995,1.35890448,1995,0.0147912921,931.6935257836741,,
2000,1.35890889,2000,0.0148296561,931.7747731804614,,
