Repository: farshadj101/optical-loss-calc

# optical-loss-calc
An interactive web application built with Streamlit for simulating optical properties in thin-film material stacks. The app allows users to configure multi-layer systems, calculate reflection, transmission, and absorption, and visualize optical losses.

### Features:
- Configure materials and thicknesses for each layer in a stack.
- Calculate reflection, transmission, and absorption using the Transfer Matrix Method (TMM).
- Visualize results with intuitive plots.
- Analyze absorption per layer and compute photocurrent density.

File: data/Mo.csv
"λ,n (nm)",n,"λ,k (nm)",k,α (cm⁻¹),Reference,Details
190.77,0.783,190.77,2.3,1515052.2835365147,'Sopra SA database',-
191.51,0.7844,191.51,2.3135,1518056.4156607983,,
192.25,0.7858,192.25,2.3281,1521756.4331490034,,
193,0.7873,193,2.3437,1526000.1455374921,,
193.75,0.789,193.75,2.36,1530665.0141877495,,
194.51,0.7909,194.51,2.377,1535667.2124997047,,
195.28,0.7929,195.28,2.3944,1540808.9819244985,,
196.05,0.7953,196.05,2.4121,1546102.6553887154,,
196.83,0.798,196.83,2.43,1551403.779550515,,
197.61,0.8011,197.61,2.4475,1556408.6877508261,,
198.4,0.8046,198.4,2.465,1561295.54256025,,
199.2,0.8086,199.2,2.4825,1566065.0125575627,,
200,0.813,200,2.5,1570796.3267948967,,
200.81,0.8187,200.81,2.5175,1575411.4845699526,,
201.63,0.8246,201.63,2.535,1579911.1990973814,,
202.45,0.8304,202.45,2.5525,1584374.4624920622,,
203.28,0.836,203.28,2.57,1588723.5576005052,,
204.12,0.8389,204.12,2.5865,1592343.6015108759,,
204.96,0.8419,204.96,2.6034,1596179.218258327,,
205.81,0.8454,205.81,2.6211,1600394.2479615582,,
206.67,0.85,206.67,2.64,1605226.6135340505,,
207.53,0.8563,207.53,2.6605,1610987.761745414,,
208.4,0.8621,208.4,2.6806,1616382.5848776966,,
209.28,0.8677,209.28,2.7004,1621474.9238826218,,
210.17,0.873,210.17,2.72,1626327.642910832,,
211.06,0.8783,211.06,2.7396,1631139.4359470475,,
211.97,0.8836,211.97,2.7594,1635875.0329415812,,
212.88,0.8892,212.88,2.7795,1640747.2342451764,,
213.79,0.895,213.79,2.8,1645813.0745219928,,
214.72,0.9016,214.72,2.8216,1651325.9745471238,,
215.65,0.9087,215.65,2.8438,1657140.9577145658,,
216.59,0.9161,216.59,2.8666,1663177.3398181822,,
217.54,0.924,217.54,2.89,1669431.4183827348,,
218.5,0.9322,218.5,2.9145,1676187.0551739044,,
219.47,0.9408,219.47,2.9394,1683035.940394922,,
220.44,0.9497,220.44,2.9646,1689995.5690133008,,
221.43,0.959,221.43,2.99,1696854.4522844206,,
222.42,0.9682,222.42,3.0146,1703200.2901738677,,
223.42,0.9779,223.42,3.0394,1709525.8636327668,,
224.43,0.9885,224.43,3.0645,1715886.5903713265,,
225.45,1,225.45,3.09,1722336.8905908116,,
226.48,1.0136,226.48,3.117,1729485.040840584,,
227.52,1.0282,227.52,3.1444,1736713.0696110665,,
228.57,1.0437,228.57,3.1721,1743963.9596538797,,
229.63,1.06,229.63,3.2,1751181.7256433985,,
230.7,1.0762,230.7,3.2275,1758039.0618918177,,
231.78,1.0931,231.78,3.255,1764756.9397592158,,
232.86,1.111,232.86,3.2825,1771412.502861547,,
233.96,1.13,233.96,3.31,1777854.621881042,,
235.07,1.1506,235.07,3.3375,1784160.5447493827,,
236.19,1.1725,236.19,3.365,1790331.3907158908,,
237.32,1.1956,237.32,3.3925,1796368.292146195,,
238.46,1.22,238.46,3.42,1802272.393739343,,
239.61,1.2456,239.61,3.4483,1808464.412566034,,
240.78,1.2725,240.78,3.4763,1814289.9811735526,,
241.95,1.3006,241.95,3.5036,1819695.6430861254,,
243.14,1.33,243.14,3.53,1824433.999699263,,
244.33,1.3606,244.33,3.554,1827891.8333169278,,
245.54,1.3925,245.54,3.5769,1830604.0176957452,,
246.77,1.4256,246.77,3.5988,1832631.7853448875,,
248,1.46,248,3.62,1834284.7429024274,,
249.25,1.4968,249.25,3.6413,1835824.4861811858,,
250.51,1.5344,250.51,3.6619,1836924.3763810568,,
251.78,1.5723,251.78,3.6815,1837441.1556423584,,
253.06,1.61,253.06,3.7,1837333.8841827607,,
254.36,1.6452,254.36,3.7165,1836095.156009823,,
255.67,1.68,255.67,3.7319,1834256.6001379513,,
256.99,1.7148,256.99,3.7463,1831876.50229868,,
258.33,1.75,258.33,3.76,1829038.5750780199,,
259.69,1.7866,259.69,3.7738,1826137.6804832167,,
261.05,1.8238,261.05,3.7869,1822930.0470988986,,
262.43,1.8616,262.43,3.799,1819138.130699634,,
263.83,1.9,263.83,3.81,1814724.3316040044,,
265.24,1.9398,265.24,3.8186,1809151.8182774822,,
266.67,1.98,266.67,3.8263,1803078.8570788803,,
268.11,2.0202,268.11,3.8333,1796675.5613749214,,
269.57,2.06,269.57,3.84,1790068.0030841422,,
271.04,2.0969,271.04,3.8483,1784207.6459282176,,
272.53,2.1338,272.53,3.8563,1778141.672482049,,
274.03,2.1713,274.03,3.8636,1771755.9940750322,,
275.56,2.21,275.56,3.87,1764837.2143115837,,
277.09,2.2526,277.09,3.8748,1757269.2214269347,,
278.65,2.2969,278.65,3.8781,1748919.50043231,,
280.23,2.3427,280.23,3.8799,1739865.8725565483,,
281.82,2.39,281.82,3.88,1730094.314942644,,
283.43,2.4397,283.43,3.8794,1720000.6407700304,,
285.06,2.49,285.06,3.8763,1708798.9339942632,,
286.71,2.5403,286.71,3.87,1696203.6300641764,,
288.37,2.59,288.37,3.86,1682081.720408725,,
290.06,2.6377,290.06,3.8417,1664353.0989858522,,
291.76,2.6838,291.76,3.82,1645309.0124366616,,
293.49,2.728,293.49,3.7958,1625248.8867758543,,
295.24,2.77,295.24,3.77,1604634.1016167891,,
297.01,2.8087,297.01,3.7479,1585721.0338223206,,
298.8,2.845,298.8,3.7244,1566338.3773801643,,
300.61,2.8788,300.61,3.6987,1546163.9663128396,,
302.44,2.91,302.44,3.67,1524883.6183936705,,
304.29,2.9399,304.29,3.6313,1499630.6685044682,,
306.17,2.9669,306.17,3.5906,1473717.553252051,,
308.07,2.9904,308.07,3.5496,1447904.344231159,,
310,3.01,310,3.51,1422837.4469806675,,
311.95,3.0225,311.95,3.479,1401455.4693814896,,
313.92,3.0313,313.92,3.4506,1381291.9992962463,,
315.92,3.0369,315.92,3.4245,1362165.6168926624,,
317.95,3.04,317.95,3.4,1343785.5036584744,,
320,3.0416,320,3.3745,1325163.0511923444,,
322.08,3.0419,322.08,3.3506,1307280.221698704,,
324.18,3.0412,324.18,3.329,1290438.885039228,,
326.32,3.04,326.32,3.31,1274659.4365508968,,
328.48,3.0396,328.48,3.2969,1261266.0520725998,,
330.67,3.0394,330.67,3.2863,1248884.4996512702,,
332.89,3.0395,332.89,3.2775,1237233.9117595057,,
335.14,3.04,335.14,3.27,1226115.4117370204,,
337.41,3.042,337.41,3.262,1214886.9607907182,,
339.73,3.0444,339.73,3.2544,1203779.3697162597,,
342.07,3.0471,342.07,3.2471,1192862.9234333811,,
344.44,3.05,344.44,3.24,1182064.8237871248,,
346.85,3.0529,346.85,3.2321,1170989.3747346196,,
349.3,3.0556,349.3,3.2244,1160005.880588025,,
351.77,3.058,351.77,3.217,1149217.2233673553,,
354.29,3.06,354.29,3.21,1138560.2097742793,,
356.83,3.0605,356.83,3.2041,1128377.885420739,,
359.42,3.0606,359.42,3.1988,1118393.698770578,,
362.04,3.0604,362.04,3.1941,1108668.776359646,,
364.71,3.06,364.71,3.19,1099139.6523211803,,
367.41,3.0604,367.41,3.1866,1089899.4746935833,,
370.15,3.0606,370.15,3.1838,1080881.0147777046,,
372.93,3.0605,372.93,3.1816,1072082.2874707088,,
375.76,3.06,375.76,3.18,1063472.9229737644,,
378.63,3.0584,378.63,3.1779,1054714.8713882158,,
381.54,3.0563,381.54,3.1769,1046341.2172972073,,
384.5,3.0534,384.5,3.1774,1038449.5706128695,,
387.5,3.05,387.5,3.18,1031253.1239654754,,
390.55,3.0444,390.55,3.1874,1025580.5836950052,,
393.65,3.0388,393.65,3.1969,1020536.7767571408,,
396.8,3.0338,396.8,3.2079,1015918.8582107557,,
400,3.03,400,3.22,1011592.8344559136,,
403.25,3.0309,403.25,3.2316,1007054.7619928853,,
406.56,3.0331,406.56,3.2438,1002626.7463316185,,
409.92,3.0363,409.92,3.2566,998332.4195628925,,
413.33,3.04,413.33,3.27,994170.079814059,,
416.81,3.0417,416.81,3.2833,989879.4327901315,,
420.34,3.0438,420.34,3.2975,985811.6548710418,,
423.93,3.0464,423.93,3.313,982058.0248006026,,
427.59,3.05,427.59,3.33,978648.1008867384,,
431.3,3.0556,431.3,3.3509,976319.2972792987,,
435.09,3.0625,435.09,3.3731,974226.5903444099,,
438.94,3.0706,438.94,3.3963,972323.4272918409,,
442.86,3.08,442.86,3.42,970441.843948615,,
446.85,3.0898,446.85,3.4421,967991.5920708448,,
450.91,3.1013,450.91,3.4644,965490.549253419,,
455.05,3.1145,455.05,3.487,962947.6833813963,,
459.26,3.13,459.26,3.51,960413.7276575513,,
463.55,3.1484,463.55,3.5337,957950.2500261248,,
467.92,3.1694,467.92,3.5581,955556.5755460628,,
472.38,3.1932,472.38,3.5835,953291.6104948579,,
476.92,3.22,476.92,3.61,951199.3189179866,,
481.55,3.2488,481.55,3.6416,950299.9736112629,,
486.27,3.2813,486.27,3.6731,949216.1947807325,,
491.09,3.3181,491.09,3.703,947550.7622833293,,
496,3.36,496,3.73,945011.3385395103,,
501.01,3.4138,501.01,3.7549,941806.8505590161,,
506.12,3.4713,506.12,3.7731,936816.8214067533,,
511.34,3.5306,511.34,3.7823,929514.2874543496,,
516.67,3.59,516.67,3.78,919365.9574250039,,
522.11,3.6506,522.11,3.7507,902734.7927309753,,
527.66,3.7063,527.66,3.7106,883689.7775393463,,
533.33,3.7538,533.33,3.6627,863008.749727436,,
539.13,3.79,539.13,3.61,841440.8012508415,,
545.05,3.797,545.05,3.5523,818998.5934022216,,
551.11,3.7925,551.11,3.4969,797360.6249451578,,
557.3,3.7792,557.3,3.448,777477.9450620929,,
563.64,3.76,563.64,3.41,760260.517262167,,
570.11,3.7396,570.11,3.4057,750684.7520885975,,
576.74,3.7181,576.74,3.4131,743667.5025812202,,
583.53,3.6976,583.53,3.429,738438.2094603123,,
590.48,3.68,590.48,3.45,734215.8687769128,,
597.59,3.6733,597.59,3.4663,728907.9546269716,,
604.88,3.6713,604.88,3.4838,723758.7942452137,,
612.35,3.6736,612.35,3.5019,718644.1292467443,,
620,3.68,620,3.52,713445.5574603917,,
627.85,3.6913,627.85,3.5379,708108.0289327279,,
635.9,3.7056,635.9,3.5544,702404.5873828942,,
644.16,3.7221,644.16,3.5687,696187.3884044894,,
652.63,3.74,652.63,3.58,689327.900945495,,
661.33,3.7585,661.33,3.586,681399.6797830431,,
670.27,3.7769,670.27,3.5881,672704.945788744,,
679.45,3.7943,679.45,3.5862,663264.6743279839,,
688.89,3.81,688.89,3.58,653044.8518545172,,
698.59,3.8236,698.59,3.5675,641728.7273898331,,
708.57,3.8338,708.57,3.5513,629817.1241059279,,
718.84,3.8395,718.84,3.5319,617427.5829510761,,
729.41,3.84,729.41,3.51,604707.3779685047,,
740.3,3.8346,740.3,3.487,591907.7986258334,,
751.52,3.8219,751.52,3.4625,578974.0559428709,,
763.08,3.8007,763.08,3.4367,565954.3676989067,,
775,3.77,775,3.41,552920.3070318035,,
787.3,3.7248,787.3,3.3748,538663.6294848132,,
800,3.6694,800,3.3425,525038.6722311942,,
813.11,3.6043,813.11,3.3164,512539.65029898484,,
826.67,3.53,826.67,3.3,501639.384849883,,
840.68,3.4427,840.68,3.3041,493892.3864836102,,
855.17,3.3488,855.17,3.3219,488139.51078545477,,
870.18,3.2505,870.18,3.3537,484311.71860277606,,
885.71,3.15,885.71,3.4,482388.8190132344,,
901.82,3.053,901.82,3.4664,483023.96373571927,,
918.52,2.9569,918.52,3.5463,485173.10575384245,,
935.85,2.8623,935.85,3.638,488501.9639369415,,
953.85,2.77,953.85,3.74,492721.3513414406,,
972.55,2.6828,972.55,3.8465,497008.32418006845,,
992,2.5988,992,3.9619,501882.0941232823,,
1012.24,2.5178,1012.24,4.0863,507290.36830648745,,
1033.33,2.44,1033.33,4.22,513196.0166896897,,
1055.32,2.3649,1055.32,4.3654,519816.11530079535,,
1078.26,2.2931,1078.26,4.5194,526704.6478079021,,
1102.22,2.2248,1102.22,4.6812,533701.9299226847,,
1127.27,2.16,1127.27,4.85,540659.269559573,,
1153.49,2.099,1153.49,5.0251,547445.3092286563,,
1180.95,2.0419,1180.95,5.2056,553922.6797926086,,
1209.76,1.9888,1209.76,5.3909,559979.2301361334,,
1240,1.94,1240,5.58,565486.6776461628,,

File: data/NiO.csv
l,a
276.38,418405.3983
277.97,423498.4889
279.55,427613.9704
281.14,430710.4084
282.73,432797.7512
284.31,433889.1835
285.9,433953.8303
287.49,433010.669
289.08,431064.592
290.67,428123.8434
292.25,424212.7228
293.84,419314.9489
295.43,413462.2198
297.02,406675.7949
298.6,398993.6298
300.19,390421.0895
301.78,381010.2916
303.37,370806.3118
304.96,359863.9992
306.54,348257.0343
308.13,336034.2852
309.72,323285.8294
311.31,310100.0503
312.9,296570.3626
314.48,282803.6772
316.07,268883.038
317.66,254918.5951
319.25,241011.3765
320.84,227255.7076
322.42,213748.7337
324.01,200557.7392
325.6,187761.8777
327.19,175422.2168
328.78,163589.852
330.37,152304.2445
331.95,141598.5228
333.54,131483.4797
335.13,121972.5012
336.72,113068.226
338.31,104765.0715
339.9,97052.01383
341.48,89915.7158
343.07,83331.73641
344.66,77280.29892
346.25,71737.73519
347.84,66679.00351
349.43,62077.71979
351.01,57909.9858
352.6,54146.58785
354.19,50764.31972
355.78,47738.29201
357.37,45045.11314
358.96,42661.80601
360.55,40565.10174
362.14,38620.7521
363.72,36741.05219
365.31,34926.88057
366.9,33179.80794
368.49,31500.32982
370.08,29887.57499
371.67,28340.68711
373.26,26859.49778
374.85,25442.16527
376.43,24087.85267
378.02,22794.12377
379.61,21559.56338
381.2,20382.77181
382.79,19262.04435
384.38,18195.37757
385.97,17181.12661
387.56,16217.02514
389.14,15301.55998
390.73,14432.68875
392.32,13608.33645
393.91,12827.00692
395.5,12086.59262
397.09,11385.65267
398.68,10722.13879
400.27,10094.66312
401.86,9501.547084
403.44,8941.048693
405.03,8411.398507
406.62,7911.232142
408.21,7439.281553
409.8,6993.991727
411.39,6574.137154
412.98,6178.20691
414.57,5805.319488
416.16,5453.700972
417.75,5122.807697
419.33,4811.319968
420.92,4517.886689
422.51,4241.830435
424.1,3982.06684
425.69,3737.82294
427.28,3508.337274
428.87,3292.566666
430.46,3089.483348
432.05,2898.947249
433.64,2719.950987
435.22,2551.84926
436.81,2393.827291
438.4,2245.550807
439.99,2106.05734
441.58,1975.536591
443.17,1852.757759
444.76,1737.637811
446.35,1629.531827
447.94,1528.365118
449.52,1433.2573
451.11,1344.078788
452.7,1260.523282
454.29,1181.978508
455.88,1108.392038
457.47,1039.43748
459.06,974.792963
460.65,914.14106
462.24,857.1687121
463.82,803.8554097
465.41,754.1280403
467,707.1610701
468.59,663.1945737
470.18,622.1981112
471.77,583.6089199
473.36,547.4027422
474.95,513.5556451
476.53,481.7904248
478.12,452.065537
479.71,424.1094416
481.3,397.9046087
482.89,373.4337392
484.48,350.4203827
486.07,328.850236
487.66,308.7091825
489.24,289.7323615
490.83,271.8962898
492.42,255.1961865
494.01,239.6210829
495.6,224.9065927
497.19,211.297207
498.78,198.5304151
500.36,186.3507674
501.95,174.9953792
503.54,164.4603852
505.13,154.4892632
506.72,145.0767053
508.31,136.4646885
509.89,128.1553417
511.48,120.3863612
513.07,113.1553828
514.66,106.4574202
516.25,100.0441322
517.84,94.15556539
519.42,88.54667985
521.01,83.21141364
522.6,78.14907098
524.19,73.59689766
525.78,69.31126095
527.37,65.05146629
528.95,61.29357441
530.54,57.7938408
532.13,54.31502154
533.72,51.09237846
535.31,48.12362885
536.89,45.40736276
538.48,42.70624392
540.07,40.25371001
541.66,37.81557453
543.24,35.6236852
544.83,33.6745427
546.42,31.73674362
548.01,29.81018923
549.6,28.12342768
551.18,26.44687745
552.77,25.0067979
554.36,23.57497915
555.95,22.15135031
557.53,20.96160686
559.12,19.7782339
560.71,18.60157231
562.3,17.65504675
563.88,16.71415542
565.47,15.77824312
567.06,14.84757929
568.65,13.92211991
570.23,13.22242318
571.82,12.52637412
573.41,11.83418519
575,11.14582437
576.58,10.46144142
578.17,9.997977208
579.76,9.320303857
581.34,8.862648281
582.93,8.407329421
584.52,7.95448766
586.1,7.504230874
587.69,7.056275082
589.28,6.610736645
590.86,6.380379759
592.45,5.939039197
594.04,5.711602023
595.63,5.485379111
597.21,5.050030889
598.8,4.82676226
600.38,4.604752882
601.97,4.38383612
603.56,4.16408331
605.14,3.945550479
606.73,3.728094392
608.32,3.51177506
609.9,3.296637643
611.49,3.082561599
613.08,2.869595952
614.66,2.862219578
616.25,2.650917939
617.83,2.440743366
619.42,2.434478179
621.01,2.225891318
622.59,2.220242483
624.18,2.013260696
625.76,2.008177355
627.35,1.80277892
628.93,1.798249973
630.52,1.594413578
632.11,1.590403014
633.69,1.58643761
635.28,1.384658643
636.86,1.381223413
638.45,1.377783606
640.03,1.178042024
641.62,1.175122716
643.2,1.172236065
644.79,0.974454521
646.37,0.972072545
647.96,0.969687219
649.54,0.967328464
651.13,0.771973069
652.71,0.770104372
654.3,0.768232958
655.88,0.766382303
657.47,0.764528913
659.05,0.762696039
660.64,0.570645311
662.22,0.569283801
663.81,0.567920216
665.39,0.566571662
666.98,0.565221024
668.56,0.563885244
670.14,0.562555762
671.73,0.374149453
673.31,0.373271468
674.9,0.372392076
676.48,0.37152231
678.07,0.370651131
679.65,0.369789469
681.23,0.368931803
682.82,0.368072717
684.4,0.367222987
685.98,0.366377172
687.57,0.365529928
689.15,0.182345942
690.73,0.181928838
692.32,0.181511015
693.9,0.181097717
695.48,0.180686297
697.07,0.180274156
698.65,0.179866466
700.23,0.179460615
701.82,0.17905404
703.4,0.178651843
704.98,0.178251448
706.57,0.177850328
708.15,0.177453514
709.73,0.177058468
711.31,0.176665176
712.9,0.176271155
714.48,0.175881349
716.06,0.175493263
717.64,0.175106887
719.23,0.174719778
720.81,0.174336796
722.39,0.17395549
723.97,0.173575847
725.55,0.173197858
727.14,0.172819135
728.72,0.172444432
730.3,0
731.88,0
733.46,0
735.04,0
736.63,0
738.21,0
739.79,0
741.37,0
742.95,0
744.53,0
746.11,0
747.69,0
749.27,0
750.85,0
752.43,0
754.02,0
755.6,0
757.18,0
758.76,0
760.34,0
761.92,0
763.5,0
765.08,0
766.66,0
768.24,0
769.82,0
771.4,0
772.98,0
774.56,0
776.13,0
777.71,0
779.29,0
780.87,0
782.45,0
784.03,0
785.61,0
787.19,0
788.77,0
790.35,0
791.92,0
793.5,0
795.08,0
796.66,0
798.24,0
799.81,0
801.39,0
802.97,0
804.55,0
806.13,0
807.7,0
809.28,0
810.86,0
812.44,0
814.01,0
815.59,0
817.17,0
818.74,0
820.32,0
821.9,0
823.47,0
825.05,0
826.63,0
828.2,0
829.78,0
831.36,0
832.93,0
834.51,0
836.08,0
837.66,0
839.24,0
840.81,0
842.39,0
843.96,0
845.54,0
847.11,0
848.69,0
850.26,0
851.84,0
853.41,0
854.99,0
856.56,0
858.13,0
859.71,0
861.28,0
862.86,0
864.43,0
866.01,0
867.58,0
869.15,0
870.73,0
872.3,0
873.87,0
875.45,0
877.02,0
878.59,0
880.17,0
881.74,0
883.31,0
884.88,0
886.46,0
888.03,0
889.6,0
891.17,0
892.74,0
894.32,0
895.89,0
897.46,0
899.03,0
900.6,0
902.17,0
903.74,0
905.32,0
906.89,0
908.46,0
910.03,0
911.6,0
913.17,0
914.74,0
916.31,0
917.88,0
919.45,0
921.02,0
922.59,0
924.16,0
925.73,0
927.3,0
928.87,0
930.44,0
932.01,0
933.57,0
935.14,0
936.71,0
938.28,0
939.85,0
941.42,0
942.98,0
944.55,0
946.12,0
947.69,0
949.26,0
950.82,0
952.39,0
953.96,0
955.52,0
957.09,0
958.66,0
960.23,0
961.79,0
963.36,0
964.92,0
966.49,0
968.06,0
969.62,0
971.19,0
972.75,0
974.32,0
975.88,0
977.45,0
979.02,0
980.58,0
982.14,0
983.71,0
985.27,0
986.84,0
988.4,0
989.97,0
991.53,0
993.09,0
994.66,0
996.22,0
997.79,0
999.35,0
1010.08,0
1013.43,0
1016.79,0
1020.14,0
1023.5,0
1026.85,0
1030.21,0
1033.57,0
1036.92,0
1040.28,0
1043.64,0
1046.99,0
1050.35,0
1053.71,0
1057.07,0
1060.42,0
1063.78,0
1067.14,0
1070.5,0
1073.86,0
1077.22,0
1080.58,0
1083.94,0
1087.3,0
1090.66,0
1094.03,0
1097.39,0
1100.75,0
1104.11,0
1107.48,0
1110.84,0
1114.21,0
1117.57,0
1120.94,0
1124.3,0
1127.67,0
1131.03,0
1134.4,0
1137.77,0
1141.13,0
1144.5,0
1147.87,0
1151.24,0
1154.61,0
1157.98,0
1161.35,0
1164.72,0
1168.1,0
1171.47,0
1174.84,0
1178.21,0
1181.59,0
1184.96,0
1188.34,0
1191.71,0
1195.09,0
1198.47,0
1201.84,0
1205.22,0
1208.6,0
1211.98,0
1215.36,0
1218.74,0
1222.12,0
1225.5,0
1228.89,0
1232.27,0
1235.65,0
1239.04,0
1242.42,0
1245.81,0
1249.19,0
1252.58,0
1255.97,0
1259.36,0
1262.75,0
1266.14,0
1269.53,0
1272.92,0
1276.31,0
1279.71,0
1283.1,0
1286.5,0
1289.89,0
1293.29,0
1296.68,0
1300.08,0
1303.48,0
1306.88,0
1310.28,0
1313.68,0
1317.08,0
1320.49,0
1323.89,0
1327.29,0
1330.7,0
1334.11,0
1337.51,0
1340.92,0
1344.33,0
1347.74,0
1351.15,0
1354.56,0
1357.97,0
1361.39,0
1364.8,0
1368.22,0
1371.63,0
1375.05,0
1378.47,0
1381.89,0
1385.31,0
1388.73,0
1392.15,0
1395.57,0
1399,0
1402.42,0
1405.85,0
1409.28,0
1412.7,0
1416.13,0
1419.56,0
1422.99,0
1426.43,0
1429.86,0
1433.3,0
1436.73,0
1440.17,0
1443.61,0
1447.04,0
1450.48,0
1453.93,0
1457.37,0
1460.81,0
1464.26,0
1467.7,0
1471.15,0
1474.6,0
1478.05,0
1481.49,0
1484.95,0
1488.4,0
1491.85,0
1495.31,0
1498.76,0
1502.22,0
1505.68,0
1509.14,0
1512.6,0
1516.06,0
1519.53,0
1522.99,0
1526.46,0
1529.93,0
1533.4,0
1536.87,0
1540.34,0
1543.81,0
1547.28,0
1550.76,0
1554.24,0
1557.71,0
1561.19,0
1564.67,0
1568.16,0
1571.64,0
1575.12,0
1578.61,0
1582.1,0
1585.59,0
1589.08,0
1592.57,0
1596.06,0
1599.56,0
1603.05,0
1606.55,0
1610.05,0
1613.55,0
1617.05,0
1620.55,0
1624.06,0
1627.57,0
1631.07,0
1634.58,0
1638.09,0
1641.61,0
1645.12,0
1648.63,0

File: data/PCBM.csv
l,a1,a
308.9005236,1.828571429,182857.1429
310.9947644,1.8,180000
315.1832461,1.785714286,178571.4286
319.3717277,1.814285714,181428.5714
324.6073298,1.857142857,185714.2857
328.7958115,1.9,190000
334.0314136,1.9,190000
339.2670157,1.857142857,185714.2857
341.3612565,1.8,180000
343.4554974,1.742857143,174285.7143
345.5497382,1.671428571,167142.8571
347.6439791,1.6,160000
349.7382199,1.542857143,154285.7143
350.7853403,1.485714286,148571.4286
351.8324607,1.414285714,141428.5714
354.973822,1.342857143,134285.7143
357.0680628,1.285714286,128571.4286
359.1623037,1.228571429,122857.1429
360.2094241,1.157142857,115714.2857
364.3979058,1.071428571,107142.8571
365.4450262,1.014285714,101428.5714
367.539267,0.971428571,97142.8571
369.6335079,0.928571429,92857.1429
372.7748691,0.871428571,87142.8571
374.8691099,0.814285714,81428.5714
378.0104712,0.771428571,77142.8571
381.1518325,0.742857143,74285.7143
383.2460733,0.7,70000
387.434555,0.657142857,65714.2857
390.5759162,0.628571429,62857.1429
394.7643979,0.585714286,58571.4286
398.9528796,0.557142857,55714.2857
403.1413613,0.528571429,52857.1429
407.3298429,0.514285714,51428.5714
411.5183246,0.5,50000
415.7068063,0.485714286,48571.4286
419.895288,0.5,50000
419.895288,0.485714286,48571.4286
420.9424084,0.471428571,47142.8571
424.0837696,0.471428571,47142.8571
427.2251309,0.457142857,45714.2857
431.4136126,0.428571429,42857.1429
437.6963351,0.414285714,41428.5714
442.9319372,0.4,40000
447.1204188,0.385714286,38571.4286
452.3560209,0.371428571,37142.8571
458.6387435,0.357142857,35714.2857
464.921466,0.328571429,32857.1429
470.1570681,0.3,30000
475.3926702,0.3,30000
478.5340314,0.285714286,28571.4286
483.7696335,0.257142857,25714.2857
490.052356,0.242857143,24285.7143
495.2879581,0.228571429,22857.1429
499.4764398,0.214285714,21428.5714
505.7591623,0.185714286,18571.4286
512.0418848,0.171428571,17142.8571
517.2774869,0.157142857,15714.2857
521.4659686,0.142857143,14285.7143
526.7015707,0.142857143,14285.7143
532.9842932,0.128571429,12857.1429
539.2670157,0.114285714,11428.5714
545.5497382,0.114285714,11428.5714
552.8795812,0.1,10000
559.1623037,0.085714286,8571.4286
564.3979058,0.085714286,8571.4286
570.6806283,0.071428571,7142.8571
575.9162304,0.057142857,5714.2857
580.104712,0.057142857,5714.2857
585.3403141,0.057142857,5714.2857
591.6230366,0.057142857,5714.2857
597.9057592,0.042857143,4285.7143
603.1413613,0.042857143,4285.7143
607.3298429,0.042857143,4285.7143
614.6596859,0.028571429,2857.1429
620.9424084,0.028571429,2857.1429
627.2251309,0.028571429,2857.1429
633.5078534,0.014285714,1428.5714
638.7434555,0.014285714,1428.5714
643.9790576,0.014285714,1428.5714
649.2146597,0.014285714,1428.5714
653.4031414,0.014285714,1428.5714
657.591623,0.014285714,1428.5714
661.7801047,0.014285714,1428.5714
668.0628272,0.014285714,1428.5714
672.2513089,0.014285714,1428.5714
677.486911,0.014285714,1428.5714
681.6753927,0.014285714,1428.5714
685.8638743,0.014285714,1428.5714
691.0994764,0.014285714,1428.5714
696.3350785,0.014285714,1428.5714
701.5706806,0.014285714,1428.5714
705.7591623,0.014285714,1428.5714

File: data/PTAA.csv
"λ,n (nm)",n,"λ,k (nm)",k,α (cm⁻¹),Reference,Details
305.6135754829421,1.453661485,308.4260453,0.02116138,,10.1364/OE.24.0A1288,
325.4622909807531,1.433181241,311.5218942,0.021695731,,,
340.5199372204718,1.440087,326.8190299,0.023169472,,,
353.90451165577724,1.467429148,339.9308604,0.023985106,,,
361.6614809307839,1.50996987,352.3142559,0.024881138,,,
366.5285989072586,1.559430217,366.8829565,0.025813665,,,
371.41744508898546,1.597441786,382.9085272,0.02638055,,,
373.5685374089452,1.642891427,396.7487928,0.025990148,,,
378.5996045705041,1.707262444,403.4665825,0.025051085,,,
377.4796143543267,1.665802489,408.9500796,0.024009618,,,
382.4573486484486,1.779412078,412.7743635,0.022895052,,,
380.21736821609375,1.737971171,414.7515443,0.021559867,,,
386.6054605602168,1.835790775,417.8734087,0.02037291,,,
389.3888436530133,1.896032224,418.8446554,0.019055024,,,
391.85282212860363,1.945939195,418.9660612,0.018097441,,,
393.31947598312166,1.986750252,420.5790245,0.016998858,,,
396.2527836921578,2.026324963,427.3990976,0.01562334,,,
398.7949837066557,2.066375256,444.0970698,0.01474694,,,
400.3594144848083,2.109255758,460.1226405,0.014276319,,,
407.4237972174036,2.149315439,476.1482112,0.014429627,,,
411.01709916097286,2.181993142,492.1737818,0.01480755,,,
419.23036074627396,2.115863266,508.1993525,0.014707721,,,
419.91479921171566,2.063905889,522.7680531,0.014096072,,,
418.5459222808322,2.168969522,534.4230136,0.013269373,,,
422.4244069183355,2.026904567,543.7886069,0.01238976,,,
426.36807617159513,1.987126061,553.3623244,0.011504544,,,
430.0835992697075,1.950720786,562.3116691,0.010591315,,,
436.18922494555306,1.911944685,572.6989634,0.009641414,,,
445.92346089850247,1.875422578,586.1419008,0.008647202,,,
457.55891481101236,1.838085428,599.9821664,0.007769626,,,
471.9321225852893,1.806985383,616.0077371,0.007052998,,,
486.98976882500796,1.785691389,632.0333077,0.006450461,,,
502.04741506472664,1.772752877,648.0588784,0.005972709,,,
517.1050613044454,1.766528593,664.0844491,0.005530611,,,
532.162707544164,1.758663053,680.1100198,0.005088512,,,
547.2203537838826,1.749007053,696.1355904,0.004671371,,,
562.2780000236013,1.737411387,712.1611611,0.004268491,,,
577.33564626332,1.728501412,728.1867318,0.003904829,,,
592.3932925030387,1.720785077,744.2123025,0.00357682,,,
607.4509387427573,1.712471922,760.2378731,0.003241681,,,
622.508584982476,1.704457178,776.2634438,0.002931499,,,
637.5662312221947,1.698382098,792.2890145,0.002667666,,,
652.6238774619134,1.692754634,802.4871049,0.002374122,,,
667.681523701632,1.688619221,833.0813762,0.001829818,,,
682.7391699413507,1.685229832,849.1069469,0.001655118,,,
697.7968161810694,1.682138854,865.1325176,0.001405546,,,
712.854462420788,1.678749466,881.1580882,0.001173801,,,
727.9121086605066,1.674614052,897.1836589,0.000942055,,,
742.9697549002253,1.673164329,913.2092296,0.000738833,,,
758.027401139944,1.669178121,929.2348003,0.000524914,,,
773.0850473796627,1.668474423,945.2603709,0.000321691,,,
788.1426936193814,1.662548549,961.2859416,0.000143426,,,
803.2003398591,1.661844851,977.3115123,-4.55359E-05,,,
818.2579860988187,1.658007848,993.337083,-0.000191714,,,
833.3156323385374,1.654767665,1009.362654,-0.000355718,,,
848.3732785782561,1.654511582,1025.388224,-0.000544679,,,
863.4309248179748,1.650376169,1041.413795,-0.000705118,,,
878.4885710576934,1.649075651,1057.439366,-0.000886949,,,
893.5462172974121,1.648819568,1073.464936,-0.001036692,,,
908.6038635371308,1.64632541,1089.490507,-0.001175739,,,
923.6615097768495,1.641742382,1105.516078,-0.001311221,,,
938.7191560165681,1.641486299,1121.541648,-0.001446703,,,
953.7768022562867,1.641230217,1137.567219,-0.00157862,,,
968.8344484960054,1.639332879,1153.59279,-0.001685579,,,
983.8920947357241,1.637435541,1169.61836,-0.00181393,,,
998.9497409754428,1.637179458,1185.643931,-0.00192802,,,
1014.0073872151614,1.636923376,1196.570457,-0.001952977,,,
1029.06503345488,1.635473653,,,,,
1044.122679694599,1.6331287,,,,,
1059.1803259343174,1.632872618,,,,,
1074.2379721740363,1.632616535,,,,,
1089.2956184137547,1.632360453,,,,,
1104.3532646534736,1.626882194,,,,,
1119.410910893192,1.623642011,,,,,
1134.468557132911,1.623385928,,,,,
1149.5262033726294,1.623129846,,,,,
1164.583849612348,1.622873763,,,,,
1179.6414958520668,1.6202304,,,,,
1191.9613882300184,1.617718857,,,,,

File: data/Si_Amorphous.csv
"λ,n (nm)",n,"λ,k (nm)",k,α (cm⁻¹),Reference,Reference text,Details
206.6,1.11,206.6,2.28,1386801.7909360558,"E. Palik, 'Handbook of Optical Constants of Solids, Vol I', <i>Academic Press</i>, pp.577–580, (1985)","E. Palik, 'Handbook of Optical Constants of Solids, Vol I', <i>Academic Press</i>, pp.577–580, (1985)",-
225.4,1.35,225.4,2.51,1399360.7028412386,,,
248,1.69,248,2.76,1398515.4393399723,,,
258.3,1.86,258.3,2.85,1386533.3430477602,,,
269.5,2.07,269.5,2.93,1366213.9480546338,,,
281.8,2.3,281.8,2.99,1333337.4072723181,,,
295.2,2.56,295.2,3.04,1294097.786844576,,,
310,2.87,310,3.06,1240422.3896754538,,,
326.3,3.21,326.3,3,1155351.2670265867,,,
344.4,3.55,344.4,2.88,1050846.3231519868,,,
354.3,3.73,354.3,2.79,989561.7841959383,,,
364.7,3.9,364.7,2.66,916549.1043102661,,,
387.5,4.17,387.5,2.38,771818.3757980601,,,
413.3,4.38,413.3,2.02,614180.2235907459,,,
442.8,4.47,442.8,1.64,465421.1338651545,,,
476.9,4.49,476.9,1.28,337281.49268986675,,,
496,4.47,496,1.12,283756.7558081104,,,
516.6,4.46,516.6,0.969,235710.66831811922,,,
563.6,4.36,563.6,0.69,153846.62391603668,,,
619.9,4.23,619.9,0.461,93452.11894208065,,,
652.6,4.17,652.6,0.363,69898.75165510848,,,
688.8,4.09,688.8,0.281,51265.24597321324,,,
729.3,4.01,729.3,0.199,34289.15058628104,,,
774.9,3.93,774.9,0.136,22054.799374794784,,,
826.6,3.86,826.6,0.0812,12344.414394942713,,,
885.6,3.77,885.6,0.0401,5690.057154875823,,,

File: data/SnO2.csv
"λ,n (nm)",n,"λ,k (nm)",k,α (cm⁻¹),Reference,Details
300,2.320465903,300,0.418647591,175362.69284382192," E. Raoult,  R. Bodeux,  S. Jutteau,  S. Rives,  A. Yaiche,  D. Coutancier,  J. Rousset and  S. Collin, 'Optical characterizations and modelling of semitransparent perovskite solar cells for tandem applications', <i>in 36th EU PVSEC</i>, pp.757-763, (2019)",-
305,2.311866613,305,0.376143606,154975.73630221296,,
310,2.301356243,310,0.339706334,137705.6675190091,,
315,2.289877018,315,0.308412189,123035.6148876123,,
320,2.278041887,320,0.281442711,110522.29416049941,,
325,2.266240182,325,0.258097657,99795.40961722317,,
330,2.254712959,330,0.237791911,90550.9479612943,,
335,2.243602367,335,0.220040634,82540.6614048526,,
340,2.232987685,340,0.204443114,75561.9982375789,,
345,2.222904504,345,0.190669542,69449.97477223542,,
350,2.213361511,350,0.17844764,64069.6908427927,,
355,2.204352235,355,0.167552475,59310.60558318733,,
360,2.195858801,360,0.157797454,55081.70247128593,,
365,2.187857022,365,0.149026142,51307.33511233198,,
370,2.18032146,370,0.141107697,47924.63829839724,,
375,2.173223114,375,0.13393262,44881.25174059023,,
380,2.166534204,380,0.127407818,42132.996319863734,,
385,2.160228324,385,0.121454762,39642.74161482563,,
390,2.154279285,390,0.116005919,37378.8044003418,,
395,2.148662495,395,0.111003542,35314.218943761625,,
400,2.143355172,400,0.10639788,33425.87981655284,,
405,2.138335504,405,0.102146372,31694.053517634584,,
410,2.133583334,410,0.098211643,30101.55864836911,,
415,2.129081445,415,0.094561131,28633.49922551731,,
420,2.124811648,420,0.091167054,27277.118771030855,,
425,2.120758569,425,0.088004225,26021.028399516545,,
430,2.116907988,430,0.085050676,24855.30966552984,,
435,2.113246345,435,0.082287814,23771.475121136857,,
440,2.109761607,440,0.079698044,22761.708139625098,,
445,2.106441618,445,0.077265992,21819.1705923171,,
450,2.10327716,450,0.074978658,20937.991213228586,,
455,2.100257638,455,0.072823448,20112.668944692603,,
460,2.097374272,460,0.070789988,19338.54836943562,,
465,2.094618843,465,0.068869057,18611.485895127462,,
470,2.091983383,470,0.067050877,17927.36532765556,,
475,2.089461672,475,0.065327852,17282.82104572643,,
480,2.087046116,480,0.063693389,16674.890247053077,,
485,2.084730936,485,0.062141082,16100.780758541932,,
490,2.082510911,490,0.060664337,15557.766159517996,,
495,2.080380261,495,0.059257967,15043.587377282134,,
500,2.078334173,500,0.057917971,14556.373776354136,,
505,2.076368272,505,0.056639538,14094.127246219401,,
510,2.074478527,510,0.055417886,13654.935179221698,,
515,2.072659969,515,0.054250014,13237.393820547062,,
520,2.070909786,520,0.053132518,12840.056016579036,,
525,2.069224385,525,0.052062208,12461.580966282954,,
530,2.067600358,530,0.051036274,12100.768563395906,,
535,2.066034518,535,0.050051526,11756.374308976337,,
540,2.064524053,540,0.049105967,11427.477420342431,,
545,2.063066181,545,0.048197594,11113.18952154888,,
550,2.061659091,550,0.047324003,10812.562920964463,,
555,2.060299782,555,0.046483005,10524.732758542532,,
560,2.058986066,560,0.045673195,10249.040991283862,,
565,2.057716132,565,0.044892572,9984.72031121776,,
570,2.056487384,570,0.044139542,9731.120061755657,,
575,2.055298637,575,0.043413106,9487.742252460172,,
580,2.054148265,580,0.042711858,9254.0178837221,,
585,2.053033486,585,0.042034204,9029.357024676561,,
590,2.051953707,590,0.041379143,8813.316044789255,,
595,2.050907709,595,0.040745269,8605.380689676635,,
600,2.049893305,600,0.040131802,8405.184955901344,,
605,2.048909495,605,0.039538115,8212.406718729811,,
610,2.047954872,610,0.038962429,8026.497095895994,,
615,2.047028249,615,0.038404743,7847.288355889695,,
620,2.046128813,620,0.037864244,7674.453598976219,,
625,2.045255377,625,0.037339339,7507.519557907126,,
630,2.044406723,630,0.036829434,7346.22725652509,,
635,2.043581881,635,0.036334528,7190.44322749308,,
640,2.042780414,640,0.035854217,7039.959045463393,,
645,2.042000759,645,0.035387093,6894.377141128608,,
650,2.041242885,650,0.034932375,6753.433395227309,,
655,2.040505012,655,0.034490657,6617.135551064757,,
660,2.039786732,660,0.034061127,6485.223415526603,,
665,2.039087858,665,0.033642596,6357.373379927179,,
670,2.038407766,670,0.033234659,6233.418540833546,,
675,2.037744673,675,0.032837129,6113.23752482254,,
680,2.03709858,680,0.032450192,5996.78145851637,,
685,2.036469082,685,0.032072849,5883.785506458087,,
690,2.035855583,690,0.031704912,5774.140209965849,,
695,2.035257678,695,0.031346163,5667.733835915293,,
700,2.034674366,700,0.030995413,5564.283530044662,,
705,2.034105461,705,0.03065307,5463.79912181411,,
710,2.033550743,710,0.030319321,5366.2510487566615,,
715,2.033009025,715,0.029993165,5271.401780246517,,
720,2.032480307,720,0.029674416,5179.162628064856,,
725,2.031964183,725,0.02936326,5089.511829045353,,
730,2.031460059,730,0.029058698,5002.2242279279135,,
735,2.030967528,735,0.028760948,4917.288867868194,,
740,2.030486404,740,0.02846998,4834.652973829639,,
745,2.030016468,745,0.028184824,4754.106632006512,,
750,2.029556937,750,0.027906262,4675.739076712108,,
755,2.029108,755,0.027633294,4599.340578801955,,
760,2.028669063,760,0.027365732,4524.841190068796,,
765,2.028240127,765,0.027104169,4452.301082983331,,
770,2.027820377,770,0.026848201,4381.616157075436,,
775,2.02740944,775,0.026597233,4312.6540283156655,,
780,2.027008097,780,0.026350858,4245.315995312197,,
785,2.026615348,785,0.026109296,4179.606242242108,,
790,2.026230598,790,0.025872921,4115.553343823245,,
795,2.025853849,795,0.025640953,4053.0027459542735,,
800,2.0254851,800,0.025413578,3991.9554973115596,,
805,2.025123944,805,0.025190203,3932.291015514811,,
810,2.024770194,810,0.024971235,3874.046835904411,,
815,2.024424039,815,0.024756454,3817.1628964580937,,
820,2.024084883,820,0.024545485,3761.5568465755346,,
825,2.023752321,825,0.024338704,3707.2627240871034,,
830,2.023426165,830,0.02413533,3654.1385744561608,,
835,2.023107009,835,0.023935549,3602.1913723611265,,
840,2.022794041,840,0.023739174,3551.3721257471343,,
845,2.022486885,845,0.023546393,3501.688770051509,,
850,2.022186323,850,0.023357018,3453.0934662853915,,
855,2.021891355,855,0.023171237,3405.594757136281,,
860,2.021601792,860,0.02298805,3359.027395365342,,
865,2.021317824,865,0.022807675,3313.406900599472,,
870,2.021039262,870,0.022630894,3268.829900439969,,
875,2.020766294,875,0.022457113,3225.1931987033527,,
880,2.020497919,880,0.022286332,3182.480767575596,,
885,2.020234357,885,0.022118145,3140.619292340511,,
890,2.019976388,890,0.021952364,3099.567886351867,,
895,2.019723014,895,0.021789176,3059.339229022348,,
900,2.019474045,900,0.021628801,3019.9503256691364,,
905,2.019229671,905,0.021471208,2981.382953215399,,
910,2.018989296,910,0.021315427,2943.4896207177817,,
915,2.018753327,915,0.021162646,2906.4224351528487,,
920,2.018521953,920,0.021012052,2870.0568782629007,,
925,2.018294578,925,0.020863271,2834.330763392561,,
930,2.018070797,930,0.02071749,2799.3941670890326,,
935,2.017850829,935,0.020573896,2765.1251563345645,,
940,2.017635048,940,0.020431709,2731.4088040291263,,
945,2.017422673,945,0.020291928,2698.369182305737,,
950,2.017214298,950,0.020154334,2665.966637153473,,
955,2.017009517,955,0.020018553,2634.1419493318504,,
960,2.016807736,960,0.019884959,2602.9350463055935,,
965,2.016609361,965,0.019753178,2572.287622377265,,
970,2.01641458,970,0.019623585,2542.239607137932,,
975,2.016222799,975,0.019495397,2512.6808612929844,,
980,2.016034424,980,0.019368804,2483.628259396759,,
985,2.015849237,985,0.019244023,2455.1017779619497,,
990,2.015666862,990,0.019121429,2427.141045355104,,
995,2.015487675,995,0.018999835,2399.5876203183207,,
1000,2.015310894,1000,0.018880054,2372.5375578311437,,
1005,2.015137113,1005,0.018762461,2346.030234462289,,
1010,2.014966332,1010,0.018645867,2319.909654931182,,
1015,2.014798145,1015,0.01853068,2294.2206169073224,,
1020,2.014632364,1020,0.018417492,2269.0297084215213,,
1025,2.014469582,1025,0.018305492,2244.2302121969456,,
1030,2.014309395,1030,0.018194711,2219.8202101665784,,
1035,2.014151208,1035,0.018086117,2195.9115864411774,,
1040,2.013995427,1040,0.017978524,2172.3538046456842,,
1045,2.013842239,1045,0.01787193,2149.141588266834,,
1050,2.013691458,1050,0.017766743,2126.318829981634,,
1055,2.013543271,1055,0.017663149,2103.9021473995035,,
1060,2.013397084,1060,0.017560555,2081.815493621113,,
1065,2.013252896,1065,0.017459368,2060.1022439481962,,
1070,2.013110709,1070,0.017359774,2038.7790080889383,,
1075,2.012970928,1075,0.017261181,2017.7711412793942,,
1080,2.012833334,1080,0.017163587,1997.0740306833068,,
1085,2.012697147,1085,0.017066993,1976.6834959509094,,
1090,2.012563366,1090,0.016971806,1956.6422402844466,,
1095,2.012431772,1095,0.016877806,1936.9202315365746,,
1100,2.012301585,1100,0.016784619,1917.4703906801333,,
1105,2.012173397,1105,0.016693025,1898.3777269209324,,
1110,2.01204721,1110,0.016602025,1879.5243162059128,,
1115,2.011923023,1115,0.016511838,1860.9316218139834,,
1120,2.011800429,1120,0.016423244,1842.6836678040231,,
1125,2.011679242,1125,0.01633565,1824.709618901835,,
1130,2.011560054,1130,0.016249056,1807.0058391989082,,
1135,2.011442461,1135,0.016163463,1789.5688675725264,,
1140,2.011326273,1140,0.016078463,1772.3502190110635,,
1145,2.011212086,1145,0.015994275,1755.3710686286424,,
1150,2.011099492,1150,0.015911682,1738.7138531289374,,
1155,2.010988305,1155,0.015829682,1722.2653741943755,,
1160,2.010878711,1160,0.015748088,1706.0026747891577,,
1165,2.010770524,1165,0.015667901,1690.0313366102034,,
1170,2.01066393,1170,0.015588901,1674.3239951842252,,
1175,2.010558336,1175,0.015510307,1658.7937540807604,,
1180,2.010454149,1180,0.015432307,1643.4583830217741,,
1185,2.010351962,1185,0.01535512,1628.3386392232812,,
1190,2.010250962,1190,0.01527912,1613.4712990022483,,
1195,2.010150774,1195,0.015203526,1598.7710657828088,,
1200,2.010052181,1200,0.015128932,1584.2980542619846,,
1205,2.009954993,1205,0.015055339,1570.0495402391336,,
1210,2.0098594,1210,0.014982339,1555.980368131962,,
1215,2.009764806,1215,0.014910151,1542.110974337926,,
1220,2.009671212,1220,0.014838745,1528.4358124751566,,
1225,2.009578619,1225,0.014767558,1514.8947501799569,,
1230,2.009487431,1230,0.014697558,1501.585048406826,,
1235,2.009397431,1235,0.014627964,1488.4244288056993,,
1240,2.009308244,1240,0.01455937,1475.471284932117,,
1245,2.00922065,1245,0.01449137,1462.682137588804,,
1250,2.009134056,1250,0.014423777,1450.0362195269577,,
1255,2.009048463,1255,0.014357183,1437.591096065156,,
1260,2.008964275,1260,0.014291183,1425.3039848859473,,
1265,2.008881275,1265,0.014225589,1413.1543366130522,,
1270,2.008798682,1270,0.014160996,1401.1994016099038,,
1275,2.008717088,1275,0.014096996,1389.396676746187,,
1280,2.008636494,1280,0.014033402,1377.7260196272598,,
1285,2.008556901,1285,0.013970402,1366.2042736465728,,
1290,2.008478713,1290,0.013907808,1354.8113934988328,,
1295,2.008401713,1295,0.013846214,1343.603526870491,,
1300,2.00832512,1300,0.013785214,1332.5392932480977,,
