Repository: farshadj101/optical-loss-calc

# optical-loss-calc
An interactive web application built with Streamlit for simulating optical properties in thin-film material stacks. The app allows users to configure multi-layer systems, calculate reflection, transmission, and absorption, and visualize optical losses.

### Features:
- Configure materials and thicknesses for each layer in a stack.
- Calculate reflection, transmission, and absorption using the Transfer Matrix Method (TMM).
- Visualize results with intuitive plots.
- Analyze absorption per layer and compute photocurrent density.

### Usage:
1. Select materials from the pre-loaded library.
2. Configure the thickness and order of layers.
3. Click "Calculate and Plot" to generate results.

### References:
- Solar Spectrum: [AM1.5G Solar Spectrum](https://rredc.nrel.gov/solar/spectra/am1.5/)
- Refractive Index Library ([PV Lighthouse](https://www.pvlighthouse.com.au/refractive-index-library))
- Thin-film optics modeling: `tmm` Python library ([GitHub link](https://github.com/sbyrnes321/tmm))

File: data/Perovskite (CH3NH3PbI3 (MAPI), Eg=1.557 eV [Man18]).csv
"λ,n (nm)",n,"λ,k (nm)",k,α (cm⁻¹),Reference,Details
300,1.661532,300,0.885135,370764.48179136025," Salman Manzoor,  Jakob Häusele,  Kevin A. Bush,  Axel F. Palmstrom,  Joe Carpenter,  Zhengshan J. Yu,  Stacey F. Bent,  Michael D. Mcgehee and  Zachary C. Holman, 'Optical modeling of wide-bandgap perovskite and perovskite/silicon tandem solar cells using complex refractive indices for arbitrary-bandgap perovskite absorbers', <i>Optics Express</i> <b>26</b>(21), pp.27441, (2018)",Film deposited on glass
305,1.65347,305,0.918773,378545.6402775941,,
310,1.651378,310,0.959941,389128.2056102761,,
315,1.657255,315,1.007099,401764.4215666828,,
320,1.672692,320,1.05832,415601.2921433937,,
325,1.698834,325,1.111352,429712.64969259367,,
330,1.736326,330,1.163681,443128.6885723666,,
335,1.785243,335,1.212599,454864.72957018856,,
340,1.845006,340,1.255304,463959.27346139785,,
345,1.914287,345,1.289045,469525.1364807716,,
350,1.990948,350,1.311355,470827.7981997993,,
355,2.072066,355,1.320347,467379.429339642,,
360,2.154105,360,1.315045,459037.3012377766,,
365,2.233271,365,1.295644,446069.66269235004,,
370,2.306,370,1.263589,429154.8021142566,,
375,2.369451,375,1.221399,409294.73338687146,,
380,2.421862,380,1.172266,387661.2898582203,,
385,2.462661,385,1.119551,365420.5918876994,,
390,2.49233,390,1.066329,343586.8054061283,,
395,2.512119,395,1.015093,322937.5910390303,,
400,2.523713,400,0.967629,303989.6157800438,,
405,2.528946,405,0.925046,287023.97213161725,,
410,2.529598,410,0.887881,272132.72457189846,,
415,2.527281,415,0.856232,259270.5697319032,,
420,2.523383,420,0.829883,248300.41296562462,,
425,2.519064,425,0.808405,239028.631447083,,
430,2.515261,430,0.791227,231229.10981598994,,
435,2.512709,435,0.777694,224661.86272559638,,
440,2.511962,440,0.767095,219081.81969140566,,
445,2.513403,445,0.758693,214247.5824835956,,
450,2.517256,450,0.751741,209925.68915575507,,
455,2.523595,455,0.745507,205897.0825845948,,
460,2.532344,460,0.739289,201960.42532867342,,
465,2.543294,465,0.732447,197939.79478226954,,
470,2.556109,470,0.724421,193688.14397499332,,
475,2.570352,475,0.714758,189092.92479111862,,
480,2.585506,480,0.703134,184080.05074076712,,
485,2.601013,485,0.689366,178615.0236069758,,
490,2.616307,490,0.673414,172701.42654894016,,
495,2.630855,495,0.655377,166377.9853358964,,
500,2.644186,500,0.635476,159712.5386506102,,
505,2.655918,505,0.61402,152792.13632928356,,
510,2.665774,510,0.591385,145716.92325044706,,
515,2.673586,515,0.567974,138589.7433654376,,
520,2.679287,520,0.544189,131509.24342802895,,
525,2.682904,525,0.52041,124565.04631273633,,
530,2.684535,530,0.496972,117832.72333885485,,
535,2.684334,535,0.474159,111373.04157259683,,
540,2.68249,540,0.452199,105231.4856563445,,
545,2.679212,545,0.431261,99438.26711044315,,
550,2.674716,550,0.411466,94011.53184014384,,
555,2.669213,555,0.392886,88957.67721068682,,
560,2.662902,560,0.375559,84275.2425278235,,
565,2.655968,565,0.359488,79955.03432592477,,
570,2.648578,570,0.344656,75983.7724642557,,
575,2.640879,575,0.331025,72344.04926292601,,
580,2.633,580,0.318547,69016.89069124605,,
585,2.625051,585,0.307163,65981.60849604114,,
590,2.617129,590,0.296811,63217.576752856956,,
595,2.609314,595,0.287425,60704.01804759975,,
600,2.601674,600,0.27894,58421.0569861558,,
605,2.594268,605,0.271288,56348.8520864177,,
610,2.587142,610,0.264406,54469.2424370533,,
615,2.580339,615,0.258233,52765.06638793191,,
620,2.573891,620,0.252708,51219.71589053996,,
625,2.567828,625,0.247774,49817.918601635676,,
630,2.562174,630,0.243377,48545.48541287131,,
635,2.55695,635,0.239465,47389.06990814991,,
640,2.552175,640,0.235986,46335.742746877564,,
645,2.547864,645,0.232894,45374.1444629545,,
650,2.544034,650,0.230141,44492.878454757454,,
655,2.540698,655,0.227681,43681.27981447193,,
660,2.53787,660,0.225469,42929.197212862855,,
665,2.535563,665,0.223458,42226.40668787175,,
670,2.533793,670,0.221601,41562.989470337416,,
675,2.532572,675,0.219851,40929.32068055523,,
680,2.531915,680,0.218157,40315.31932524638,,
685,2.531837,685,0.216464,39710.4649440386,,
690,2.532354,690,0.214712,39103.63141087372,,
695,2.53348,695,0.212838,38483.4703427191,,
700,2.535231,700,0.210766,37836.62384151465,,
705,2.537619,705,0.208413,37148.86523192111,,
710,2.540653,710,0.205684,36404.24469639229,,
715,2.544339,715,0.202466,35584.09500429153,,
720,2.548669,720,0.198629,34667.300399438165,,
725,2.553623,725,0.194019,33629.16772727382,,
730,2.559156,730,0.188456,32441.204664379075,,
735,2.565189,735,0.181732,31070.90699984655,,
740,2.571588,740,0.173607,29481.21490874396,,
745,2.578146,745,0.163815,27631.677881761716,,
750,2.584547,750,0.152077,25480.745918932,,
755,2.590328,755,0.13813,22990.632754456063,,
760,2.594842,760,0.121788,20137.27821554704,,
765,2.597225,765,0.103041,16926.16201927037,,
770,2.596419,770,0.082212,13416.967025294756,,
775,2.591282,775,0.060151,9753.287210636368,,
780,2.580882,780,0.038426,6190.709708043149,,
785,2.564991,785,0.019357,3098.6909042312163,,
790,2.544738,790,0.005723,910.3460636199688,,
795,2.523454,795,0.000061,9.642120848753578,,
800,2.507665,800,0,0,,
805,2.495454,805,0,0,,
810,2.485086,810,0,0,,
815,2.475969,815,0,0,,
820,2.467781,820,0,0,,
825,2.460325,825,0,0,,
830,2.453464,830,0,0,,
835,2.4471,835,0,0,,
840,2.44116,840,0,0,,
845,2.435588,845,0,0,,
850,2.430337,850,0,0,,
855,2.425372,855,0,0,,
860,2.420662,860,0,0,,
865,2.416182,865,0,0,,
870,2.411911,870,0,0,,
875,2.40783,875,0,0,,
880,2.403923,880,0,0,,
885,2.400177,885,0,0,,
890,2.39658,890,0,0,,
895,2.393121,895,0,0,,
900,2.38979,900,0,0,,
950,2.36203,950,0,0,,
1000,2.341297,1000,0,0,,
1050,2.325071,1050,0,0,,
1100,2.31198,1100,0,0,,
1150,2.301185,1150,0,0,,
1200,2.292135,1200,0,0,,
1250,2.284445,1250,0,0,,
1300,2.277838,1300,0,0,,
1350,2.272108,1350,0,0,,
1400,2.267099,1400,0,0,,
1450,2.26269,1450,0,0,,
1500,2.258784,1500,0,0,,
1550,2.255305,1550,0,0,,
1600,2.25219,1600,0,0,,
1650,2.249389,1650,0,0,,
1700,2.24686,1700,0,0,,
1750,2.244568,1750,0,0,,
1800,2.242483,1800,0,0,,
1850,2.240581,1850,0,0,,
1900,2.23884,1900,0,0,,
1950,2.237242,1950,0,0,,
2000,2.235772,2000,0,0,,

File: data/Perovskite (Cs17_Br17, Eg=1.62 eV [Man18]).csv
"λ,n (nm)",n,"λ,k (nm)",k,α (cm⁻¹),Reference,Details
300,1.76104,300,0.77971,326604.1610573997," Salman Manzoor,  Jakob Häusele,  Kevin A. Bush,  Axel F. Palmstrom,  Joe Carpenter,  Zhengshan J. Yu,  Stacey F. Bent,  Michael D. Mcgehee and  Zachary C. Holman, 'Optical modeling of wide-bandgap perovskite and perovskite/silicon tandem solar cells using complex refractive indices for arbitrary-bandgap perovskite absorbers', <i>Optics Express</i> <b>26</b>(21), pp.27441, (2018)",Film deposited on quartz
305,1.75117,305,0.855994,352679.92943173007,,
310,1.74976,310,0.93011,377035.7087781164,,
315,1.764587,315,1.003235,400222.94677132147,,
320,1.79473,320,1.07196,420957.70761776436,,
325,1.836348,325,1.1351,438894.9933648953,,
330,1.89081,330,1.18924,452861.5330127426,,
335,1.954717,335,1.234619,463124.77377700014,,
340,2.0269,340,1.26547,467716.6182750913,,
345,2.10427,345,1.280816,466527.78390727704,,
350,2.18376,350,1.28759,462295.23255264945,,
355,2.261955,355,1.276235,451764.5634089206,,
360,2.33542,360,1.25275,437292.24408717925,,
365,2.39998,365,1.217928,419313.27752343117,,
370,2.45754,370,1.17285,398336.96689327445,,
375,2.502951,375,1.122848,376269.9763091192,,
380,2.5374,380,1.07014,353888.8381381665,,
385,2.56155,385,1.01737,332068.7914787167,,
390,2.57658,390,0.96663,311462.32889635913,,
395,2.583949,395,0.91944,292506.9315864911,,
400,2.58521,400,0.87679,275451.7022740995,,
405,2.581873,405,0.839243,260400.95243226262,,
410,2.57531,410,0.80705,247358.2781541115,,
415,2.566775,415,0.78023,236256.85167328815,,
420,2.55735,420,0.75865,226987.5492043711,,
425,2.548089,425,0.742064,219412.97043703118,,
430,2.53993,430,0.73013,213374.050620048,,
435,2.533828,435,0.722376,208681.48365329477,,
440,2.5307,440,0.71818,205111.72835955615,,
445,2.531389,445,0.71666,202377.86886486845,,
450,2.53666,450,0.71665,200126.43335067783,,
455,2.546938,455,0.716655,197928.6226952434,,
460,2.56217,460,0.71491,195300.52208503295,,
465,2.581626,465,0.709609,191767.95022117847,,
470,2.60382,470,0.69927,186963.53147878594,,
475,2.626694,475,0.683053,180705.2030999974,,
480,2.64803,480,0.66112,173080.8112617737,,
485,2.665894,485,0.634495,164397.9241846974,,
490,2.67911,490,0.60484,155115.17555895925,,
495,2.687315,495,0.573926,145700.33982255968,,
500,2.69081,500,0.54334,136556.2361921183,,
505,2.690366,505,0.514173,127946.3064930079,,
510,2.68684,510,0.48712,120026.08732679686,,
515,2.68114,515,0.462449,112840.88396582106,,
520,2.67399,520,0.4402,106379.16047001745,,
525,2.665985,525,0.420238,100587.93246165848,,
530,2.65756,530,0.40234,95395.35005625036,,
535,2.64902,535,0.386251,90724.73301246439,,
540,2.64059,540,0.37175,86510.1532571856,,
545,2.632397,545,0.358584,82680.72367668568,,
550,2.62452,550,0.34657,79184.12843306288,,
555,2.61701,555,0.335519,75968.57841728244,,
560,2.60987,560,0.32529,72994.90530615885,,
565,2.603121,565,0.315759,70229.10829768918,,
570,2.59672,570,0.30681,67640.14330160593,,
575,2.590665,575,0.298376,65208.754755304915,,
580,2.58493,580,0.29037,62912.017849852986,,
585,2.579482,585,0.282737,60734.665442599486,,
590,2.57429,590,0.27544,58665.78172913714,,
595,2.569339,595,0.268443,56695.029022359995,,
600,2.5646,600,0.2617,54810.31982962993,,
605,2.560039,605,0.255217,53010.76709231248,,
610,2.55564,610,0.24896,51287.27259263704,,
615,2.551388,615,0.242936,49639.41157024326,,
620,2.54727,620,0.23713,48062.31393198372,,
625,2.543258,625,0.231549,46555.68879014803,,
630,2.53936,630,0.22621,45121.24915355854,,
635,2.535566,635,0.221104,43755.50879239796,,
640,2.53187,640,0.21626,42462.551704083045,,
645,2.528288,645,0.211688,41242.63352887542,,
650,2.52482,650,0.20742,40100.25527431353,,
655,2.521512,655,0.203471,39036.519011821,,
660,2.51838,660,0.19989,38058.96700157963,,
665,2.515478,665,0.196694,37168.86769354531,,
670,2.51287,670,0.19392,36371.20282890345,,
675,2.510654,675,0.191612,35672.109720868,,
680,2.50895,680,0.18979,35073.109983812166,,
685,2.507931,685,0.188489,34578.43256540067,,
690,2.50781,690,0.18768,34180.52807105696,,
695,2.508897,695,0.187295,33865.012722538144,,
700,2.51158,700,0.18718,33602.47502279643,,
705,2.516298,705,0.186971,33326.906101238994,,
710,2.52358,710,0.18604,32927.43083232931,,
715,2.533804,715,0.183254,32207.520007884974,,
720,2.54692,720,0.17697,30887.09177254365,,
725,2.561816,725,0.165059,28609.552651524285,,
730,2.57574,730,0.14583,25103.477077972577,,
735,2.584516,735,0.119473,20426.421719854876,,
740,2.58436,740,0.08925,15156.06185583184,,
745,2.574536,745,0.060349,10179.434902093446,,
750,2.55761,750,0.03701,6201.085019165774,,
755,2.537492,755,0.020709,3446.8472722220417,,
760,2.51736,760,0.01074,1775.8265841870725,,
765,2.499103,765,0.005556,912.6634657958114,,
770,2.48388,770,0.00346,564.6706795543213,,
775,2.471319,775,0.002077,336.7787324648258,,
780,2.4602,780,0.00103,165.9405350357686,,
785,2.450126,785,0.000339,54.26751131551286,,
790,2.44096,790,0.000021,3.3404276316650963,,
795,2.43273,795,0,0,,
800,2.42529,800,0,0,,
805,2.418441,805,0,0,,
810,2.41207,810,0,0,,
815,2.406107,815,0,0,,
820,2.4005,820,0,0,,
825,2.39521,825,0,0,,
830,2.39019,830,0,0,,
835,2.385424,835,0,0,,
840,2.38088,840,0,0,,
845,2.376542,845,0,0,,
850,2.37239,850,0,0,,
855,2.36841,855,0,0,,
860,2.36458,860,0,0,,
865,2.36091,865,0,0,,
870,2.35737,870,0,0,,
875,2.353965,875,0,0,,
880,2.35067,880,0,0,,
885,2.347501,885,0,0,,
890,2.34443,890,0,0,,
895,2.341456,895,0,0,,
900,2.33858,900,0,0,,
950,2.31402,950,0,0,,
1000,2.29511,1000,0,0,,
1050,2.28003,1050,0,0,,
1100,2.26769,1100,0,0,,
1150,2.25742,1150,0,0,,
1200,2.24874,1200,0,0,,
1250,2.24132,1250,0,0,,
1300,2.23491,1300,0,0,,
1350,2.22933,1350,0,0,,
1400,2.22444,1400,0,0,,
1450,2.22012,1450,0,0,,
1500,2.21628,1500,0,0,,
1550,2.21285,1550,0,0,,
1600,2.20978,1600,0,0,,
1650,2.20701,1650,0,0,,
1700,2.20451,1700,0,0,,
1750,2.20223,1750,0,0,,
1800,2.20016,1800,0,0,,
1850,2.19827,1850,0,0,,
1900,2.19654,1900,0,0,,
1950,2.19495,1950,0,0,,
2000,2.19348,2000,0,0,,

File: data/Perovskite (Cs25_Br20, Eg=1.67 eV [Man18]).csv
"λ,n (nm)",n,"λ,k (nm)",k,α (cm⁻¹),Reference,Details
300,1.559312,300,0.762964,319589.6129804644," Salman Manzoor,  Jakob Häusele,  Kevin A. Bush,  Axel F. Palmstrom,  Joe Carpenter,  Zhengshan J. Yu,  Stacey F. Bent,  Michael D. Mcgehee and  Zachary C. Holman, 'Optical modeling of wide-bandgap perovskite and perovskite/silicon tandem solar cells using complex refractive indices for arbitrary-bandgap perovskite absorbers', <i>Optics Express</i> <b>26</b>(21), pp.27441, (2018)",Film deposited on quartz
305,1.570079,305,0.83661,344693.4858911156,,
310,1.592749,310,0.909067,368505.57533173065,,
315,1.62752,315,0.978738,390450.29975735454,,
320,1.675413,320,1.042544,409406.0714305146,,
325,1.733809,325,1.099443,425107.9448419352,,
330,1.802282,330,1.145183,436084.666644354,,
335,1.878354,335,1.181485,443193.38463600434,,
340,1.959479,340,1.199935,443494.9389159139,,
345,2.042486,345,1.199138,436777.17465975165,,
350,2.123684,350,1.196902,429734.6891733635,,
355,2.199737,355,1.176679,416523.5044544659,,
360,2.267598,360,1.140543,398124.61221147375,,
365,2.323715,365,1.098686,378260.1497207623,,
370,2.371421,370,1.050225,356689.63725582056,,
375,2.406329,375,1.000209,335173.2529551353,,
380,2.430745,380,0.950753,314408.27791352174,,
385,2.44608,385,0.903999,295064.5836106514,,
390,2.454051,390,0.861448,277571.14956406364,,
395,2.456404,395,0.824022,262151.0340857082,,
400,2.45495,400,0.792154,248862.51869117693,,
405,2.45118,405,0.765896,237642.78982852428,,
410,2.446531,410,0.745018,228345.6659114303,,
415,2.442232,415,0.72906,220762.3653037277,,
420,2.439332,420,0.71738,214639.5940792615,,
425,2.4387,425,0.709183,209690.73909183723,,
430,2.441008,430,0.703529,205600.1430685929,,
435,2.446693,435,0.699361,202032.86251100793,,
440,2.455921,440,0.695545,198647.18747646478,,
445,2.468564,445,0.690933,195112.81230766352,,
450,2.484169,450,0.68445,191134.49704440305,,
455,2.501983,455,0.675198,186478.8638697601,,
460,2.521012,460,0.662556,180998.35323407294,,
465,2.540134,465,0.646254,174646.60806477573,,
470,2.558226,470,0.626399,167480.0422651909,,
475,2.574302,475,0.603436,159642.11406413562,,
480,2.587612,480,0.578067,151337.5867068909,,
485,2.597699,485,0.551134,142799.05365307687,,
490,2.604403,490,0.523504,134256.0261652956,,
495,2.607819,495,0.495972,125910.46396656461,,
500,2.608212,500,0.469201,117923.07317255877,,
505,2.605993,505,0.443694,110408.38105678174,,
510,2.601603,510,0.419793,103436.75331987608,,
515,2.595499,515,0.397702,97042.15002081305,,
520,2.588105,520,0.377509,91229.19238954071,,
525,2.579804,525,0.359215,85981.5013378482,,
530,2.570921,530,0.34276,81268.85267505188,,
535,2.561731,535,0.328043,77052.5217840416,,
540,2.552458,540,0.31494,73289.86594974589,,
545,2.54328,545,0.303315,69937.04042007987,,
550,2.534341,550,0.293026,66950.42392078566,,
555,2.525748,555,0.283935,64288.87279978507,,
560,2.517584,560,0.275904,61912.712821145586,,
565,2.509912,565,0.268807,59786.343110337104,,
570,2.502775,570,0.26252,57875.85287160649,,
575,2.496202,575,0.256929,56150.69627089893,,
580,2.49021,580,0.251926,54582.68074815602,,
585,2.484804,585,0.247411,53146.29606955926,,
590,2.479984,590,0.243288,51817.74871230873,,
595,2.475735,595,0.23947,50575.94573143851,,
600,2.472038,600,0.235873,49401.12559867902,,
605,2.468865,605,0.232421,48275.84172826402,,
610,2.46618,610,0.229046,47184.867602237886,,
615,2.463936,615,0.225686,46114.697861337634,,
620,2.462083,620,0.222291,45054.695003814755,,
625,2.460558,625,0.21882,43996.37148534518,,
630,2.45929,630,0.215251,42935.29906526073,,
635,2.458207,635,0.211578,41870.35530464386,,
640,2.457231,640,0.207824,40806.14697747782,,
645,2.456284,645,0.204039,39752.39835322839,,
650,2.455301,650,0.200314,38726.46097299605,,
655,2.454239,655,0.19679,37754.74920915636,,
660,2.453102,660,0.193666,36873.92017273461,,
665,2.451977,665,0.191208,36132.18935985547,,
670,2.451098,670,0.189752,35589.462042028084,,
675,2.450945,675,0.189673,35311.12908944218,,
680,2.452419,680,0.191289,35350.124536031646,,
685,2.456999,685,0.194536,35687.758742116435,,
690,2.466807,690,0.198297,36114.110053849,,
695,2.48383,695,0.199307,36036.915511310566,,
700,2.507347,700,0.191584,34393.07925401983,,
705,2.530763,705,0.170087,30317.39402389374,,
710,2.544207,710,0.136977,24243.714755536286,,
715,2.54335,715,0.101407,17822.628599864624,,
720,2.531695,720,0.071062,12402.658730522104,,
725,2.514814,725,0.04819,8352.736550427151,,
730,2.496536,730,0.031839,5480.831150555914,,
735,2.478699,735,0.020352,3479.60237746174,,
740,2.461991,740,0.012343,2096.036655311287,,
745,2.446598,745,0.006852,1155.768744289786,,
750,2.432528,750,0.003242,543.2023137566993,,
755,2.419749,755,0.001092,181.75465842225455,,
760,2.408272,760,0.000115,19.014902903306645,,
765,2.398311,765,0,0,,
770,2.389692,770,0,0,,
775,2.381945,775,0,0,,
780,2.374867,780,0,0,,
785,2.368336,785,0,0,,
790,2.362261,790,0,0,,
795,2.356579,795,0,0,,
800,2.351238,800,0,0,,
805,2.346199,805,0,0,,
810,2.341428,810,0,0,,
815,2.336897,815,0,0,,
820,2.332584,820,0,0,,
825,2.328469,825,0,0,,
830,2.324536,830,0,0,,
835,2.320769,835,0,0,,
840,2.317157,840,0,0,,
845,2.313686,845,0,0,,
850,2.310349,850,0,0,,
855,2.307134,855,0,0,,
860,2.304036,860,0,0,,
865,2.301046,865,0,0,,
870,2.298158,870,0,0,,
875,2.295365,875,0,0,,
880,2.292664,880,0,0,,
885,2.290048,885,0,0,,
890,2.287513,890,0,0,,
895,2.285055,895,0,0,,
900,2.28267,900,0,0,,
950,2.262165,950,0,0,,
1000,2.246222,1000,0,0,,
1050,2.233431,1050,0,0,,
1100,2.222937,1100,0,0,,
1150,2.214177,1150,0,0,,
1200,2.206763,1200,0,0,,
1250,2.200417,1250,0,0,,
1300,2.194933,1300,0,0,,
1350,2.190153,1350,0,0,,
1400,2.185957,1400,0,0,,
1450,2.182251,1450,0,0,,
1500,2.178958,1500,0,0,,
1550,2.176017,1550,0,0,,
1600,2.173378,1600,0,0,,
1650,2.171,1650,0,0,,
1700,2.168849,1700,0,0,,
1750,2.166896,1750,0,0,,
1800,2.165118,1800,0,0,,
1850,2.163493,1850,0,0,,
1900,2.162004,1900,0,0,,
1950,2.160636,1950,0,0,,
2000,2.159376,2000,0,0,,

File: data/Perovskite (CsFAPbIBr 1.62 eV [Wer18]).csv
"λ,n (nm)",n,"λ,k (nm)",k,α (cm⁻¹),Reference,Details
310,1.624849,310,0.963371,390518.6137137358," Jérémie Werner,  Gizem Nogay,  Florent Sahli,  Terry Chien-Jen Yang,  Matthias Bräuninger,  Gabriel Christmann,  Arnaud Walter,  Brett A. Kamino,  Peter Fiala,  Philipp Löper,  Sylvain Nicolay,  Quentin Jeangros,  Bjoern Niesen and  Christophe Ballif, 'Complex Refractive Indices of Cesium–Formamidinium-Based Mixed-Halide Perovskites with Optical Band Gaps from 1.5 to 1.8 eV', <i>ACS Energy Letters</i> <b>3</b>(3), pp.742-747, (2018)",Cesium-formamidinium mixed-halide perovskite with optical bandwidth of 1.62 eV.
313.9240506,1.646954,313.9240506,0.998935,399873.38993818656,,
317.9487179,1.674169,317.9487179,1.03513,409117.14631077024,,
322.0779221,1.707192,322.0779221,1.071188,417940.6436146458,,
326.3157895,1.746644,326.3157895,1.106059,425941.61124242784,,
330.6666667,1.792965,330.6666667,1.138375,432618.21008102,,
335.1351351,1.846267,335.1351351,1.166463,437381.96419075615,,
339.7260274,1.906178,339.7260274,1.18842,439593.2298685199,,
344.4444444,1.971681,344.4444444,1.202273,438625.3964396194,,
349.2957746,2.041028,349.2957746,1.206239,433960.19722404034,,
354.2857143,2.111769,354.2857143,1.199047,425297.1084596601,,
359.4202899,2.180949,359.4202899,1.180261,412653.30768612714,,
364.7058824,2.245473,364.7058824,1.150493,396415.91005020565,,
370.1492537,2.302562,370.1492537,1.111428,377323.9043322699,,
375.7575758,2.350177,375.7575758,1.065617,356371.74118051614,,
381.5384615,2.387289,381.5384615,1.016091,334660.26029763266,,
387.5,2.413941,387.5,0.965927,313243.78499138355,,
393.6507937,2.431107,393.6507937,0.917862,293005.736287861,,
400,2.440438,400,0.874053,274591.848364812,,
406.557377,2.443992,406.557377,0.835978,258394.26284597348,,
413.3333333,2.443998,413.3333333,0.804446,244571.77200130688,,
420.3389831,2.44271,420.3389831,0.779663,233086.49937834227,,
427.5862069,2.442312,427.5862069,0.761291,223736.51668360468,,
435.0877193,2.44487,435.0877193,0.748472,216176.5577204293,,
442.8571429,2.452272,442.8571429,0.739797,209922.39665625757,,
450.9090909,2.466102,450.9090909,0.733236,204345.29952366196,,
459.2592593,2.487392,459.2592593,0.726073,198669.9718365288,,
467.9245283,2.516232,467.9245283,0.714965,192007.7837966013,,
476.9230769,2.551284,476.9230769,0.696276,183460.6604225644,,
486.2745098,2.58944,486.2745098,0.666817,172319.7367964349,,
496,2.625983,496,0.624912,158324.10873710524,,
506.122449,2.655534,506.122449,0.57134,141856.38674976001,,
516.6666667,2.673582,516.6666667,0.509496,123919.65604104147,,
527.6595745,2.677854,527.6595745,0.444475,105853.05088247373,,
539.1304348,2.668733,539.1304348,0.381502,88922.73952031122,,
551.1111111,2.648644,551.1111111,0.324605,74016.04959719091,,
563.6363636,2.620948,563.6363636,0.276064,61548.94824607889,,
576.744186,2.588985,576.744186,0.236587,51548.67611512244,,
590.4761905,2.555559,590.4761905,0.20582,43802.11160855274,,
604.8780488,2.522828,604.8780488,0.182862,37989.668625629696,,
620,2.492454,620,0.166615,33770.09419212022,,
635.8974359,2.465876,635.8974359,0.15593,30814.311542611234,,
652.6315789,2.44467,652.6315789,0.149477,28781.68082961218,,
670.2702703,2.430881,670.2702703,0.145129,27209.095818542864,,
688.8888889,2.426746,688.8888889,0.138329,25233.292461565932,,
708.5714286,2.431117,708.5714286,0.119669,21223.054505894706,,
729.4117647,2.429632,729.4117647,0.079784,13745.258324814517,,
751.5151515,2.400323,751.5151515,0.032423,5421.5731195323415,,
775,2.35086,775,0.005467,886.4561051445367,,
800,2.304196,800,0,0,,
826.6666667,2.267624,826.6666667,0,0,,
855.1724138,2.23936,855.1724138,0,0,,
885.7142857,2.216699,885.7142857,0,0,,
918.5185185,2.19777,918.5185185,0,0,,
953.8461538,2.181428,953.8461538,0,0,,
992,2.166972,992,0,0,,
1033.333333,2.153959,1033.333333,0,0,,
1078.26087,2.142095,1078.26087,0,0,,
1127.272727,2.131178,1127.272727,0,0,,
1180.952381,2.12106,1180.952381,0,0,,
1240,2.111632,1240,0,0,,
1305.263158,2.102807,1305.263158,0,0,,
1377.777778,2.094516,1377.777778,0,0,,
1458.823529,2.086705,1458.823529,0,0,,
1550,2.079325,1550,0,0,,
1653.333333,2.072338,1653.333333,0,0,,
1771.428571,2.06571,1771.428571,0,0,,
1907.692308,2.05941,1907.692308,0,0,,
2066.666667,2.053413,2066.666667,0,0,,

File: data/Perovskite (CsFAPbIBr 1.67 eV [Wer18]).csv
"λ,n (nm)",n,"λ,k (nm)",k,α (cm⁻¹),Reference,Details
310,1.740604,310,0.960018,389159.41885341494," Jérémie Werner,  Gizem Nogay,  Florent Sahli,  Terry Chien-Jen Yang,  Matthias Bräuninger,  Gabriel Christmann,  Arnaud Walter,  Brett A. Kamino,  Peter Fiala,  Philipp Löper,  Sylvain Nicolay,  Quentin Jeangros,  Bjoern Niesen and  Christophe Ballif, 'Complex Refractive Indices of Cesium–Formamidinium-Based Mixed-Halide Perovskites with Optical Band Gaps from 1.5 to 1.8 eV', <i>ACS Energy Letters</i> <b>3</b>(3), pp.742-747, (2018)",Cesium-formamidinium mixed-halide perovskite with optical bandwidth of 1.67 eV.
313.9240506,1.769949,313.9240506,0.995133,398351.45044408034,,
317.9487179,1.805498,317.9487179,1.029627,406942.18117967737,,
322.0779221,1.847828,322.0779221,1.062245,414451.3931974961,,
326.3157895,1.897252,326.3157895,1.091395,420294.5275088666,,
330.6666667,1.953648,330.6666667,1.115184,423804.90259448095,,
335.1351351,2.016285,335.1351351,1.131554,424292.3359831447,,
339.7260274,2.08368,339.7260274,1.13851,421131.6606398483,,
344.4444444,2.153569,344.4444444,1.134451,413881.88840331836,,
349.2957746,2.223045,349.2957746,1.11853,402405.7416490478,,
354.2857143,2.288891,354.2857143,1.090944,386953.41274480097,,
359.4202899,2.348047,359.4202899,1.053036,368171.7759991804,,
364.7058824,2.398092,364.7058824,1.007153,347026.42524100083,,
370.1492537,2.437599,370.1492537,0.956278,324651.3031766829,,
375.7575758,2.466253,375.7575758,0.903564,302176.74450391834,,
381.5384615,2.484748,381.5384615,0.851897,280581.23904923117,,
387.5,2.49453,387.5,0.803604,260603.50170790937,,
393.6507937,2.497493,393.6507937,0.760322,242714.8170703865,,
400,2.495708,400,0.723006,227139.03381013425,,
406.557377,2.491241,406.557377,0.69201,213894.87980789223,,
413.3333333,2.486045,413.3333333,0.667189,202842.1994637054,,
420.3389831,2.48191,420.3389831,0.647971,193716.12105317783,,
427.5862069,2.480437,427.5862069,0.633395,186149.0428559011,,
435.0877193,2.482996,435.0877193,0.622099,179677.02249559277,,
442.8571429,2.490614,442.8571429,0.612282,173739.15394288796,,
450.9090909,2.503786,450.9090909,0.601705,167688.9684220156,,
459.2592593,2.522185,459.2592593,0.587803,160836.17687949716,,
467.9245283,2.544371,467.9245283,0.568027,152546.77558570288,,
476.9230769,2.567687,476.9230769,0.540444,142400.73356170885,,
486.2745098,2.588575,486.2745098,0.504451,130360.89893733722,,
496,2.603395,496,0.461252,116860.1527946451,,
506.122449,2.609478,506.122449,0.413695,102715.15720313994,,
516.6666667,2.605865,516.6666667,0.365452,88885.2633573388,,
527.6595745,2.593344,527.6595745,0.31996,76199.43114991012,,
539.1304348,2.573887,539.1304348,0.279669,65186.90239869232,,
551.1111111,2.549903,551.1111111,0.24583,56053.866922805995,,
563.6363636,2.523665,563.6363636,0.218705,48760.659579513034,,
576.744186,2.497044,576.744186,0.197928,43125.473361232675,,
590.4761905,2.471485,590.4761905,0.182846,38912.840827798245,,
604.8780488,2.448147,604.8780488,0.172741,35887.0259980745,,
620,2.428135,620,0.166922,33832.317995000994,,
635.8974359,2.412844,635.8974359,0.164661,32539.699563380418,,
652.6315789,2.404476,652.6315789,0.164738,31720.174585445595,,
670.2702703,2.40661,670.2702703,0.163865,30721.761235215065,,
688.8888889,2.422656,688.8888889,0.152125,27749.890592108073,,
708.5714286,2.441577,708.5714286,0.109057,19341.037823073304,,
729.4117647,2.419585,729.4117647,0.03979,6855.056511886714,,
751.5151515,2.356003,751.5151515,0.002666,445.7919975533794,,
775,2.300015,775,0,0,,
800,2.262498,800,0,0,,
826.6666667,2.236807,826.6666667,0,0,,
855.1724138,2.217663,855.1724138,0,0,,
885.7142857,2.20229,885.7142857,0,0,,
918.5185185,2.189268,918.5185185,0,0,,
953.8461538,2.177842,953.8461538,0,0,,
992,2.167578,992,0,0,,
1033.333333,2.158212,1033.333333,0,0,,
1078.26087,2.149572,1078.26087,0,0,,
1127.272727,2.14154,1127.272727,0,0,,
1180.952381,2.134028,1180.952381,0,0,,
1240,2.126973,1240,0,0,,
1305.263158,2.120322,1305.263158,0,0,,
1377.777778,2.114035,1377.777778,0,0,,
1458.823529,2.108077,1458.823529,0,0,,
1550,2.102419,1550,0,0,,
1653.333333,2.097036,1653.333333,0,0,,
1771.428571,2.091907,1771.428571,0,0,,
1907.692308,2.087011,1907.692308,0,0,,
2066.666667,2.082334,2066.666667,0,0,,

File: data/Perovskite (CsFAPbIBr 1.70 eV [Wer18]).csv
"λ,n (nm)",n,"λ,k (nm)",k,α (cm⁻¹),Reference,Details
310,1.80578,310,0.987472,400288.3588162091," Jérémie Werner,  Gizem Nogay,  Florent Sahli,  Terry Chien-Jen Yang,  Matthias Bräuninger,  Gabriel Christmann,  Arnaud Walter,  Brett A. Kamino,  Peter Fiala,  Philipp Löper,  Sylvain Nicolay,  Quentin Jeangros,  Bjoern Niesen and  Christophe Ballif, 'Complex Refractive Indices of Cesium–Formamidinium-Based Mixed-Halide Perovskites with Optical Band Gaps from 1.5 to 1.8 eV', <i>ACS Energy Letters</i> <b>3</b>(3), pp.742-747, (2018)",Cesium-formamidinium mixed-halide perovskite with optical bandwidth of 1.70 eV.
313.9240506,1.840314,313.9240506,1.01685,407044.75922722195,,
317.9487179,1.880595,317.9487179,1.044206,412704.2776082078,,
322.0779221,1.926788,322.0779221,1.06822,416782.63229427225,,
326.3157895,1.978705,326.3157895,1.087371,418744.8913288441,,
330.6666667,2.035687,330.6666667,1.100033,418047.0473174962,,
335.1351351,2.096512,335.1351351,1.104649,414203.92190867144,,
339.7260274,2.159374,339.7260274,1.099964,406873.60318666516,,
344.4444444,2.221986,344.4444444,1.085279,395942.46200537967,,
349.2957746,2.281795,349.2957746,1.060666,381588.4136964847,,
354.2857143,2.33632,354.2857143,1.027059,364293.66231471323,,
359.4202899,2.383493,359.4202899,0.986188,344799.7859798522,,
364.7058824,2.421946,364.7058824,0.940346,324007.2867475688,,
370.1492537,2.451155,370.1492537,0.892064,302850.9911521592,,
375.7575758,2.47141,375.7575758,0.843776,282181.9868548749,,
381.5384615,2.483669,381.5384615,0.797561,262685.1058254036,,
387.5,2.489338,387.5,0.75499,244838.300648646,,
393.6507937,2.490057,393.6507937,0.717093,228914.98117567904,,
400,2.487526,400,0.684384,215005.5746634397,,
406.557377,2.483393,406.557377,0.656937,203054.08976222493,,
413.3333333,2.479183,413.3333333,0.634456,192890.54601161688,,
420.3389831,2.476269,420.3389831,0.616323,184254.69793533618,,
427.5862069,2.475845,427.5862069,0.601619,176810.3648022551,,
435.0877193,2.478876,435.0877193,0.589125,170153.34517129287,,
442.8571429,2.486014,442.8571429,0.577308,163815.0451662155,,
450.9090909,2.497447,450.9090909,0.564349,157278.23707630165,,
459.2592593,2.512707,459.2592593,0.548264,150017.4134542706,,
467.9245283,2.530494,467.9245283,0.527163,141572.52359145938,,
476.9230769,2.548642,476.9230769,0.499683,131660.68223223012,,
486.2745098,2.564358,486.2745098,0.465476,120288.92755442248,,
496,2.57481,496,0.425528,107809.32570135141,,
506.122449,2.577853,506.122449,0.382071,94863.32401349032,,
516.6666667,2.572603,516.6666667,0.338039,82217.87140322517,,
527.6595745,2.559542,527.6595745,0.296302,70565.2076777743,,
539.1304348,2.540178,539.1304348,0.259057,60382.53569290138,,
551.1111111,2.516498,551.1111111,0.227572,51890.699277373824,,
563.6363636,2.490493,563.6363636,0.202281,45098.90025561133,,
576.744186,2.463886,576.744186,0.183047,39883.13185781475,,
590.4761905,2.438081,590.4761905,0.169457,36063.426425277044,,
604.8780488,2.414282,604.8780488,0.161065,33461.331371127126,,
620,2.393783,620,0.157546,31931.958464674677,,
635.8974359,2.378565,635.8974359,0.158704,31362.49919232074,,
652.6315789,2.372663,652.6315789,0.163868,31552.656757808156,,
670.2702703,2.384915,670.2702703,0.16788,31474.502036236565,,
688.8888889,2.423363,688.8888889,0.142701,26030.811092091462,,
708.5714286,2.423875,708.5714286,0.050369,8932.8400204515,,
729.4117647,2.34237,729.4117647,0.000706,121.63030654415735,,
751.5151515,2.280256,751.5151515,0,0,,
775,2.244472,775,0,0,,
800,2.220934,800,0,0,,
826.6666667,2.20317,826.6666667,0,0,,
855.1724138,2.188537,855.1724138,0,0,,
885.7142857,2.175853,885.7142857,0,0,,
918.5185185,2.164524,918.5185185,0,0,,
953.8461538,2.154221,953.8461538,0,0,,
992,2.14474,992,0,0,,
1033.333333,2.135944,1033.333333,0,0,,
1078.26087,2.127738,1078.26087,0,0,,
1127.272727,2.120048,1127.272727,0,0,,
1180.952381,2.112817,1180.952381,0,0,,
1240,2.105998,1240,0,0,,
1305.263158,2.099552,1305.263158,0,0,,
1377.777778,2.093445,1377.777778,0,0,,
1458.823529,2.08765,1458.823529,0,0,,
1550,2.082142,1550,0,0,,
1653.333333,2.076897,1653.333333,0,0,,
1771.428571,2.071897,1771.428571,0,0,,
1907.692308,2.067124,1907.692308,0,0,,
2066.666667,2.062562,2066.666667,0,0,,

File: data/Perovskite (CsFAPbIBr 1.73 eV [Wer18]).csv
"λ,n (nm)",n,"λ,k (nm)",k,α (cm⁻¹),Reference,Details
310,1.891281,310,0.948184,384362.30821308185," Jérémie Werner,  Gizem Nogay,  Florent Sahli,  Terry Chien-Jen Yang,  Matthias Bräuninger,  Gabriel Christmann,  Arnaud Walter,  Brett A. Kamino,  Peter Fiala,  Philipp Löper,  Sylvain Nicolay,  Quentin Jeangros,  Bjoern Niesen and  Christophe Ballif, 'Complex Refractive Indices of Cesium–Formamidinium-Based Mixed-Halide Perovskites with Optical Band Gaps from 1.5 to 1.8 eV', <i>ACS Energy Letters</i> <b>3</b>(3), pp.742-747, (2018)",Cesium-formamidinium mixed-halide perovskite with optical bandwidth of 1.73 eV.
313.9240506,1.931035,313.9240506,0.977749,391392.64030059206,,
317.9487179,1.977427,317.9487179,1.003898,396773.2409910732,,
322.0779221,2.03027,322.0779221,1.02481,399845.54623719194,,
326.3157895,2.088766,326.3157895,1.038538,399939.3785109913,,
330.6666667,2.151388,330.6666667,1.043259,396471.14635415823,,
335.1351351,2.215887,335.1351351,1.0376,389062.9415972291,,
339.7260274,2.279477,339.7260274,1.020976,377656.163189985,,
344.4444444,2.339199,344.4444444,0.993822,362576.1942091484,,
349.2957746,2.39238,349.2957746,0.957617,344515.19324536336,,
354.2857143,2.437062,354.2857143,0.914665,324427.9663009498,,
359.4202899,2.472254,359.4202899,0.867698,303372.2623831823,,
364.7058824,2.497957,364.7058824,0.81944,282347.7007956941,,
370.1492537,2.514988,370.1492537,0.772241,262171.7189106774,,
375.7575758,2.524707,375.7575758,0.727875,243421.4930052432,,
381.5384615,2.528726,381.5384615,0.687486,226430.74656795332,,
387.5,2.528683,387.5,0.651647,211324.8441738145,,
393.6507937,2.526094,393.6507937,0.620469,198070.0543096815,,
400,2.522275,400,0.593727,186524.83814379072,,
406.557377,2.518317,406.557377,0.57096,176479.2713618505,,
413.3333333,2.515091,413.3333333,0.551553,167685.95351662737,,
420.3389831,2.513262,420.3389831,0.534786,159878.55862923613,,
427.5862069,2.513303,427.5862069,0.519865,152783.606066172,,
435.0877193,2.515497,435.0877193,0.505943,146128.4004515161,,
442.8571429,2.519932,442.8571429,0.492134,139646.34724935444,,
450.9090909,2.526477,450.9090909,0.477541,133085.74412580542,,
459.2592593,2.534756,459.2592593,0.461294,126220.45715562996,,
467.9245283,2.544131,467.9245283,0.442626,118869.6472005685,,
476.9230769,2.553704,476.9230769,0.420956,110917.02969632878,,
486.2745098,2.562361,486.2745098,0.396004,102335.88083437497,,
496,2.56888,496,0.367888,93205.986947084,,
506.122449,2.572086,506.122449,0.337169,83714.73389580606,,
516.6666667,2.57103,516.6666667,0.304833,74141.50554657701,,
527.6595745,2.565147,527.6595745,0.272177,64819.76675862321,,
539.1304348,2.554343,539.1304348,0.240636,56088.86020835961,,
551.1111111,2.538988,551.1111111,0.211608,48250.60680877489,,
563.6363636,2.519829,563.6363636,0.186324,41541.25939275821,,
576.744186,2.497884,576.744186,0.165823,36130.28661523224,,
590.4761905,2.474383,590.4761905,0.151038,32143.539661512918,,
604.8780488,2.450909,604.8780488,0.143012,29710.811920948883,,
620,2.430025,620,0.143161,29016.35779874635,,
635.8974359,2.417268,635.8974359,0.153003,30235.888597153506,,
652.6315789,2.425534,652.6315789,0.169305,32599.546905928608,,
670.2702703,2.467884,670.2702703,0.162527,30470.91012892197,,
688.8888889,2.49322,688.8888889,0.094651,17265.76758871731,,
708.5714286,2.455806,708.5714286,0.031629,5609.339018183018,,
729.4117647,2.406049,729.4117647,0.006796,1170.8209111531066,,
751.5151515,2.36583,751.5151515,0.000401,67.05273481579337,,
775,2.334501,775,0,0,,
800,2.309201,800,0,0,,
826.6666667,2.287985,826.6666667,0,0,,
855.1724138,2.269676,855.1724138,0,0,,
885.7142857,2.253548,885.7142857,0,0,,
918.5185185,2.239129,918.5185185,0,0,,
953.8461538,2.226097,953.8461538,0,0,,
992,2.214222,992,0,0,,
1033.333333,2.20333,1033.333333,0,0,,
1078.26087,2.193288,1078.26087,0,0,,
1127.272727,2.183989,1127.272727,0,0,,
1180.952381,2.175347,1180.952381,0,0,,
1240,2.167289,1240,0,0,,
1305.263158,2.159753,1305.263158,0,0,,
1377.777778,2.152689,1377.777778,0,0,,
1458.823529,2.146051,1458.823529,0,0,,
1550,2.139801,1550,0,0,,
1653.333333,2.133904,1653.333333,0,0,,
1771.428571,2.12833,1771.428571,0,0,,
1907.692308,2.123052,1907.692308,0,0,,
2066.666667,2.118048,2066.666667,0,0,,

File: data/Perovskite (CsFAPbIBr 1.75 eV [Wer18]).csv
"λ,n (nm)",n,"λ,k (nm)",k,α (cm⁻¹),Reference,Details
310,1.884116,310,1.032001,418338.936786751," Jérémie Werner,  Gizem Nogay,  Florent Sahli,  Terry Chien-Jen Yang,  Matthias Bräuninger,  Gabriel Christmann,  Arnaud Walter,  Brett A. Kamino,  Peter Fiala,  Philipp Löper,  Sylvain Nicolay,  Quentin Jeangros,  Bjoern Niesen and  Christophe Ballif, 'Complex Refractive Indices of Cesium–Formamidinium-Based Mixed-Halide Perovskites with Optical Band Gaps from 1.5 to 1.8 eV', <i>ACS Energy Letters</i> <b>3</b>(3), pp.742-747, (2018)",Cesium-formamidinium mixed-halide perovskite with optical bandwidth of 1.75 eV.
313.9240506,1.92091,313.9240506,1.051275,420825.0767139674,,
317.9487179,1.961717,317.9487179,1.067618,421957.4638064899,,
322.0779221,2.006313,322.0779221,1.08009,421413.8972446879,,
326.3157895,2.054216,326.3157895,1.087722,418880.0608862964,,
330.6666667,2.104646,330.6666667,1.089594,414079.8998528771,,
335.1351351,2.156517,335.1351351,1.084941,406814.12578974484,,
339.7260274,2.20847,339.7260274,1.073272,397000.3071367413,,
344.4444444,2.258965,344.4444444,1.054481,384706.42413415783,,
349.2957746,2.30641,349.2957746,1.028916,370165.9375024109,,
354.2857143,2.349334,354.2857143,0.997401,353774.08998544124,,
359.4202899,2.386546,359.4202899,0.961171,336053.12079445354,,
364.7058824,2.41727,364.7058824,0.92176,317603.2615999207,,
370.1492537,2.441215,370.1492537,0.880838,299039.8237620682,,
375.7575758,2.458572,375.7575758,0.840042,280933.23417772347,,
381.5384615,2.469965,381.5384615,0.800837,263764.0908894727,,
387.5,2.476353,387.5,0.764412,247893.7933951877,,
393.6507937,2.478923,393.6507937,0.731624,233553.65927107786,,
400,2.478998,400,0.702982,220848.30868058602,,
406.557377,2.477961,406.557377,0.678648,209764.79009243572,,
413.3333333,2.477189,413.3333333,0.658434,200180.45975231216,,
420.3389831,2.478013,420.3389831,0.641804,191872.44700212474,,
427.5862069,2.481645,427.5862069,0.627836,184515.30320017922,,
435.0877193,2.489079,435.0877193,0.615194,177682.69387533772,,
442.8571429,2.500916,442.8571429,0.602107,170851.9289528198,,
450.9090909,2.517121,450.9090909,0.586435,163433.37714754694,,
459.2592593,2.53674,459.2592593,0.565905,154844.38949272435,,
467.9245283,2.557717,467.9245283,0.538576,144637.54752475765,,
476.9230769,2.577015,476.9230769,0.503482,132661.67472507106,,
486.2745098,2.591195,486.2745098,0.461209,119186.24373425834,,
496,2.597356,496,0.414001,104888.91130474418,,
506.122449,2.594003,506.122449,0.365235,90683.1613654717,,
516.6666667,2.581373,516.6666667,0.318442,77451.48756618566,,
527.6595745,2.561104,527.6595745,0.276429,65832.3932783426,,
539.1304348,2.535536,539.1304348,0.240856,56140.13910780042,,
551.1111111,2.507054,551.1111111,0.212305,48409.53592745527,,
563.6363636,2.477712,563.6363636,0.190619,42498.83710197387,,
576.744186,2.449139,576.744186,0.175282,38191.25753659708,,
590.4761905,2.422674,590.4761905,0.165731,35270.46817120325,,
604.8780488,2.399689,604.8780488,0.161562,33564.583360643475,,
620,2.382261,620,0.162583,32952.87473539286,,
635.8974359,2.37475,635.8974359,0.168236,33246.17787906588,,
652.6315789,2.387282,652.6315789,0.173143,33338.550839805066,,
670.2702703,2.429555,670.2702703,0.144265,27047.11124766302,,
688.8888889,2.421079,688.8888889,0.041659,7599.228872155334,,
708.5714286,2.330216,708.5714286,0,0,,
729.4117647,2.269297,729.4117647,0,0,,
751.5151515,2.234601,751.5151515,0,0,,
775,2.211218,775,0,0,,
800,2.193125,800,0,0,,
826.6666667,2.177943,826.6666667,0,0,,
855.1724138,2.164616,855.1724138,0,0,,
885.7142857,2.152612,885.7142857,0,0,,
918.5185185,2.141629,918.5185185,0,0,,
953.8461538,2.131478,953.8461538,0,0,,
992,2.122032,992,0,0,,
1033.333333,2.113197,1033.333333,0,0,,
1078.26087,2.104901,1078.26087,0,0,,
1127.272727,2.097088,1127.272727,0,0,,
1180.952381,2.089711,1180.952381,0,0,,
1240,2.082729,1240,0,0,,
1305.263158,2.07611,1305.263158,0,0,,
1377.777778,2.069823,1377.777778,0,0,,
1458.823529,2.063842,1458.823529,0,0,,
1550,2.058145,1550,0,0,,
1653.333333,2.052711,1653.333333,0,0,,
1771.428571,2.047521,1771.428571,0,0,,
1907.692308,2.042559,1907.692308,0,0,,
2066.666667,2.037809,2066.666667,0,0,,

File: data/Perovskite (CsFAPbIBr 1.80 eV [Wer18]).csv
"λ,n (nm)",n,"λ,k (nm)",k,α (cm⁻¹),Reference,Details
310,1.779027,310,1.01457,411272.9882," Jérémie Werner,  Gizem Nogay,  Florent Sahli,  Terry Chien-Jen Yang,  Matthias Bräuninger,  Gabriel Christmann,  Arnaud Walter,  Brett A. Kamino,  Peter Fiala,  Philipp Löper,  Sylvain Nicolay,  Quentin Jeangros,  Bjoern Niesen and  Christophe Ballif, 'Complex Refractive Indices of Cesium–Formamidinium-Based Mixed-Halide Perovskites with Optical Band Gaps from 1.5 to 1.8 eV', <i>ACS Energy Letters</i> <b>3</b>(3), pp.742-747, (2018)",Cesium-formamidinium mixed-halide perovskite with optical bandwidth of 1.80 eV.
313.9240506,1.818208,313.9240506,1.037776,415421.4309,,
317.9487179,1.862371,317.9487179,1.057607,418000.79,,
322.0779221,1.911228,322.0779221,1.072799,418569.2003,,
326.3157895,1.9641,326.3157895,1.08205,416695.7825,,
330.6666667,2.019866,330.6666667,1.084158,412014.0493,,
335.1351351,2.076969,335.1351351,1.078206,404288.7413,,
339.7260274,2.133504,339.7260274,1.063744,393475.9266,,
344.4444444,2.187402,344.4444444,1.040936,379764.8002,,
349.2957746,2.236675,349.2957746,1.01062,363583.7131,,
354.2857143,2.279681,354.2857143,0.974244,345560.396,,
359.4202899,2.315333,359.4202899,0.933696,326447.0679,,
364.7058824,2.343209,364.7058824,0.891058,307024.526,,
370.1492537,2.363545,370.1492537,0.848348,288009.6413,,
375.7575758,2.377134,375.7575758,0.807315,269988.4219,,
381.5384615,2.385162,381.5384615,0.769306,253379.0243,,
387.5,2.389045,387.5,0.735216,238425.7223,,
393.6507937,2.390283,393.6507937,0.705494,225212.2747,,
400,2.390358,400,0.680179,213684.535,,
406.557377,2.390658,406.557377,0.658949,203675.9832,,
413.3333333,2.392427,413.3333333,0.641149,194925.386,,
420.3389831,2.396715,420.3389831,0.625814,187092.1084,,
427.5862069,2.404306,427.5862069,0.611673,179765.1442,,
435.0877193,2.415612,435.0877193,0.597173,172477.7994,,
442.8571429,2.430524,442.8571429,0.580553,164735.8358,,
450.9090909,2.448254,450.9090909,0.560007,156068.1665,,
459.2592593,2.46724,459.2592593,0.533987,146110.9038,,
467.9245283,2.485206,467.9245283,0.501596,134706.3651,,
476.9230769,2.499489,476.9230769,0.462979,121989.6034,,
486.2745098,2.507596,486.2745098,0.419491,108405.4226,,
496,2.507828,496,0.3735,94627.81098,,
506.122449,2.499681,506.122449,0.327852,81401.44241,,
516.6666667,2.483857,516.6666667,0.285216,69370.25731,,
527.6595745,2.461921,527.6595745,0.247597,58965.96623,,
539.1304348,2.435827,539.1304348,0.216165,50385.01499,,
551.1111111,2.407514,551.1111111,0.191363,43634.36576,,
563.6363636,2.378699,563.6363636,0.173168,38608.10634,,
576.744186,2.350869,576.744186,0.161395,35165.49338,,
590.4761905,2.325514,590.4761905,0.155977,33194.64562,,
604.8780488,2.304729,604.8780488,0.157194,32657.12926,,
620,2.292818,620,0.165521,33548.35856,,
635.8974359,2.300443,635.8974359,0.17844,35262.65473,,
652.6315789,2.345131,652.6315789,0.169476,32632.47282,,
670.2702703,2.371452,670.2702703,0.077661,14560.05065,,
688.8888889,2.298324,688.8888889,0.00671,1224.005034,,
708.5714286,2.230112,708.5714286,0,0,,
729.4117647,2.187501,729.4117647,0,0,,
751.5151515,2.158486,751.5151515,0,0,,
775,2.136407,775,0,0,,
800,2.118294,800,0,0,,
826.6666667,2.10273,826.6666667,0,0,,
855.1724138,2.088967,855.1724138,0,0,,
885.7142857,2.076571,885.7142857,0,0,,
918.5185185,2.065265,918.5185185,0,0,,
953.8461538,2.054862,953.8461538,0,0,,
992,2.045228,992,0,0,,
1033.333333,2.036261,1033.333333,0,0,,
1078.26087,2.02788,1078.26087,0,0,,
1127.272727,2.02002,1127.272727,0,0,,
1180.952381,2.012628,1180.952381,0,0,,
1240,2.005658,1240,0,0,,
1305.263158,1.999073,1305.263158,0,0,,
1377.777778,1.992839,1377.777778,0,0,,
1458.823529,1.986925,1458.823529,0,0,,
1550,1.981308,1550,0,0,,
1653.333333,1.975964,1653.333333,0,0,,
1771.428571,1.970872,1771.428571,0,0,,
1907.692308,1.966014,1907.692308,0,0,,
2066.666667,1.961375,2066.666667,0,0,,
